Repository: thayer/defmech-website

File: chapter_1.htm
Chapter 1

CHAPTER 1

DEFORMATION
MECHANISMS AND DEFORMATION-MECHANISM MAPS

1.1
Atomic Processes and
Deformation Mechanisms

1.2
Rate-Equations

1.3
Deformation-Mechanism Maps

1.4
A Warning

References for Chapter 1

CRYSTALLINE
Solids deform plastically by a number of alternative, often competing,
mechanisms. This book describes the mechanisms, and the construction of maps
which show the field of stress, temperature and strain-rate over which
each is dominant. It contains maps for more than 40 pure metals, alloys and
ceramics. They are constructed from experimental data, fitted to model-based
rate-equations which describe the mechanisms. Throughout, we have assumed
that fracture is suppressed, if necessary, by applying a sufficiently large
hydrostatic confining pressure.

The
first part of the book (Chapters 1-3) describes deformation mechanisms
and the construction of deformation-mechanism maps. The second part
(Chapters 4-16) presents, with extensive documen­tation, maps for pure
metals, ferrous and non­ferrous alloys, covalent elements, alkali halides,
carbides, and a large number of oxides. The final section (Chapters 17-19)
describes further develop­ments (including transient behavior, the influence of
pressure, behavior at very low and very high strain rates) and the problem of
scaling laws; and it illustrates the use of the maps by a number of simple case
studies.

The
catalogue of maps given here is, inevitably, incomplete. But the division of
materials into iso-mechanical groups (Chapter 18) helps to give in­formation
about materials not analyzed here. And the method of constructing maps (Chapter
3) is now a well-established one which the reader may wish to apply to
new materials for himself

1.1 ATOMIC
PROCESSES AND DEFORMATION
MECHANISMS

<Back to Top>	

Plastic
flow is a kinetic process. Although it is often convenient to think of a
polycrystalline solid as having a well defined yield strength, below
which it does not flow and above which flow is rapid, this is true only at
absolute zero. In general, the strength of the solid depends on both strain and
strain-rate, and on temperature. It is determined by the kinetics of the
processes occurring on the atomic scale: the glide-motion of dislocation
lines; their coupled glide and climb; the diffusive flow of individual atoms;
the relative displacement of grains by grain boundary sliding (involving
diffusion and defect-motion in the boundaries); mechanical twinning (by the
motion of twinning dislocations) and so forth. These are the underlying
atomistic processes which cause flow. But it is more convenient to describe polycrystal plasticity in terms of the mechanisms to which the atomistic
processes contribute. We therefore consider the following deformation
mechanisms, divided into five groups.

Collapse
  at the ideal strength —(flow when the ideal shear strength is
  exceeded).

Low-temperature
  plasticity by dislocation glide—(a) limited by a lattice resistance (or
  Peierls' stress); (b) limited by discrete obstacles; (c) limited by phonon
  or other drags;
  and (d) influenced by adiabatic heating.

Low-temperature
  plasticity by twinning.

Power-law
  creep by dislocation glide, or glide-plus-climb —(a) limited by
  glide processes; (b) limited by lattice-diffusion controlled climb
  (“high-temperature
  creep”);
  (c) limited by core­diffusion controlled climb (“low-temperature creep”);
  (d) power-law breakdown, (the transition from climb-plus-glide to glide
  alone); (e)
  Harper-Dorn creep; (f) creep accompanied by dynamic recrystallization.

Diffusional
  Flow—(a) limited by lattice diffusion (“Nabarro-Herring creep”);
  (b) limited by grain boundary diffusion (“Coble creep”); and (c) interface-reaction
  controlled diffusional flow.

The mechanisms
  may superimpose in complicated ways. Certain other mechanisms (such
  as super­plastic flow) appear to be examples of such com­binations.

1.2 RATE-EQUATIONS

<Back to Top>	

Plastic
  flow of fully-dense solids is caused by the shearing, or deviatoric part
  of the stress field, σs. In terms of the principal stresses
  σ1,
  σ2
  and σ3:

(1.1)	

or in terms of
  the stress tensor σij:

(1.2)	

where 	

(Very large
  hydrostatic pressures influence plastic flow by changing the material
  properties in the way described in Chapter 17, Section 17.4, but the flow is
  still driven by the shear stress σs.)

  This
  shear stress exerts forces on the defects—the dislocations, vacancies, etc.—in
  the solid, causing them to move. The defects are the carriers  of
  deformation, much as an electron or an ion is a carrier of charge. Just as the
  electric current depends on the density and velocity of the charge carriers,
  the shear strain-rate,  
  , reflects the density and velocity of
  deformation carriers. In terms of the principal strain-rates 
  
  ,

and 
  
  , this
  shear
  strain-rate is:

(l .3)	

or, in terms
  of the strain-rate tensor 
  :

(1.4)	

For simple
  tension, σs and
  
  are
  related to the tensile stress σ1 and
  strain-rate  by: 

(1.5)	

The
  macroscopic variables of plastic deformation are the stress
  σs, temperature T,
  strain-rate 
  and
  the strain γ  or
  time t.  If stress and temperature are prescribed (the independent variables), then the
  con­sequent strain-rate and strain, typically, have the forms shown in Fig. l.la. At
  low temperatures ( ~ 0.1 TM  , where TM is
  the melting point) the material work-hardens until the flow strength just
  equals the applied stress. In doing so, its structure changes: the dislocation density (a microscopic, or
  state variable)  increases, obstructing further dislocation motion
  and the strain-rate falls to zero, and the strain tends asymptotically to
  a fixed value. If, instead, T  and 
  are
  prescribed (Fig. 1.1b), the stress rises as the dislocation density rises.
  But for a given set of values of this and the other state variables Si (dislocation
  density and arrangement, cell size, grain size, precipitate size and spacing,
  and so forth) the strength is determined by T and 
  ,
  or (alternatively), the strain-rate is determined by
  σs and
  T.

At higher temperatures (~ 0.5TM) , polycrystalline solids creep
  (Fig. 1.1, centre). After a transient during which the state variables change,
  a steady state may be reached in which the solid continues to deform with no
  further significant change in Si. Their values depend on the
  stress,
  temperature and strain-rate, and a relationship then exists between these
  three macroscopic variables.

Fig. 1.1.
  The way in which 
  
  σs ,T,
  
  and
  γ are related for
  materials (a) when 
  
  σs and T are prescribed and (b) when
  
  and T are
  prescribed, for low temperatures (top), high temperatures (middle) and very
  high temperatures (bottom).

At very high temperatures (~ 0.9TM) the state variables, instead
  of tending to steady values, may oscillate (because of dynamic recrystallization, for instance: Fig. 1.1, bottom). Often, they oscillate about
  more or less steady values; then it is possible to define a quasi-steady
  state, and once more, stress, temperature and strain-rate are
  (approximately) related.

  Obviously,
  either stress or strain-rate can be treated as the independent variable.
  In many engineering applications—pressure vessels, for in­stance—loads (and
  thus stresses) are prescribed; in others—metal-working operations, for
  example—it is the strain-rate which is given. To simplify the following
  discussion, we shall choose the strain-rate  
  as the independent
  variable. Then each mechan­ism of deformation can be described by a rate
  equation  which relates 
  to the
  stress σs, the temperature T, 
  and to the structure of the material at that instant:

(1.6)	

As already
  stated, the set of i quantities Si are the state
  variables which
  describe the current micro­structural state of the materials. The set of j  quantities
  Pj are the material
  properties:: lattice parameter, atomic volume, bond energies, moduli,
  diffusion constants, etc.; these can be regarded as constant except when the
  plastic properties of different materials are to be compared (Chapter 18).

  The
  state variables Si generally
  change as deformation progresses. A second set of equations describes their
  rate of change, one for each state variable:

(1.7)	

where t is
  time. 

  The
  individual components of strain-rate are recovered from eqn. (1.6) by
  using the associated flow rule:

(1.8)	

or, in terms
  of the stress and strain-rate tensors:

(1.9)	

where C
  is a constant.

  The
  coupled set of equations (1.6) and (1.7) are the constitutive law  for a
  mechanism. They can be integrated over time to give the strain after any
  loading history. But although we have satisfactory models for the rate-equation
  (eqn. (1.6)) we do not, at present, understand the evolution of structure with
  strain or time sufficiently well to formulate expressions for the others (those
  for dSi/dt). To
  proceed further, we must make simplifying assumptions about the structure.

  Two
  alternative assumptions are used here. The first, and simplest, is the
  assumption of constant structure:

(1.10)	

Then the rate-equation
  for 
  completely
  describes plasticity. The alternative assumption is that of steady state:

(1.11)	

Then the
  internal variables (dislocation density and arrangement, grain size, etc.) no
  longer appear explicitly in the rate-equations because they are
  determined by the external variables of stress and temperature. Using eqn.
  (1.7) we can solve for S1, S2, etc., in terms of  σs and T,
  again obtaining an explicit rate-equation for 
  .

  Either
  simplification reduces the constitutive law to a single equation:

(1.12)	

since, for a
  given material, the properties Pj are constant and the state variables
  are either constant or determined by
  σs and T.  In Chapter 2 we as­semble
  constitutive laws, in the form of eqn. (1.12), for each of the mechanisms of
  deformation. At low temperatures a steady state is rarely achieved, so for the
  dislocation-glide mechanisms we have used a constant structure
  formulation: the equations describe flow at a given structure and state of work­hardening.
  But at high temperatures, deforming materials quickly approach a steady state,
  and the equations we have used are appropriate for this steady behavior.  Non-steady
  or transient behavior is discussed in Chapter 17, Section 17.1; and ways of
  normalizing the constitutive laws to include change in the material
  properties Pj are discussed in
  Chapter 18.

1.3
  DEFORMATION-MECHANISM MAPS

<Back to Top>	

It
  is useful to have a way of summarizing, for a given polycrystalline solid,
  information about the range of dominance of each of the mechanisms of
  plasticity, and the rates of flow they produce. One way of doing this (Ashby,
  1972; Frost and Ashby, 1973; Frost, 1974) [1-3] is shown in Fig. 1.2. It
  is a diagram with axes of normalized stress 
  σs/μ and
  temperature, T/TM (where µ
  is the shear modulus and TM the melting
  temperature). It is divided into fields which show the regions of stress
  and tempera­ture over
  which each of the deformation mechanisms is dominant. Superimposed on the
  fields are contours of constant strain-rate: these show the net strain-rate
  (due to an appropriate superposition of all the mechanisms) that a given
  combination of stress and temperature will produce. The map displays the
  relationship between the three macroscopic variables: stress as, temperature T and
  strain-rate 
  .
  If any pair of these variables are specified, the map can be used to determine
  the third.

  There
  are, of course, other ways of presenting the same information. One is shown in
  Fig. 1.3: the axes are shear strain-rate and (normalized) shear stress;
  the contours are those of temperature. Maps like these are particularly useful
  in fitting isothermal data to the rate-equations, but because they do not
  extend to 0 K they contain less information than the first kind of map.

  A third type
  of map is obviously possible: one with axes of strain rate and temperature (or
  reciprocal temperature) with contours of constant stress (Figs. 1.4 and 1.5).
  We have used such plots as a way of fitting constant-stress data to the
  rate-equations of Chapter 2, and for examining behavior at very high strain-rates
  (Chapter 17, Section 17.2).

Fig. 1.2. A
  stress/temperature map for nominally pure nickel with a grain size of 0.1 mm.
  The equations and data used to construct it are described in Chapters 2 and 4.

Fig. 1.3. A
  strain-rate/stress map for nominally pure nickel, using the same data as
  Fig. 1.2.

Fig. 1.4. A
  strain-rate/temperature map for nominally pure nickel, using the same
  data as Fig. 1.2.

Fig. 1.5. A
  strain-rate/reciprocal temperature map for nominally pure nickel, using the
  same data as Fig. 1.2.

Finally,
  it is possible to present maps with a structure parameter (S1,
  S2, etc.) such as dislocation
  density or grain size as one of the axes (see, for example, Mohamed and
  Langdon, 1974) [4]. Occasionally this is useful, but in general it is best to avoid the use of
  such microscopic structure variables as axes of maps because they cannot be externally controlled or easily or accurately measured. It is usually better to construct maps either for given, fixed values of these parameters, or for values determined by the assumption of a
  steady state.

Fig. 1.6. A
  three-dimensional map for nominally pure nickel, using the same data as
  Figs. 1.2, 1.3 and 1.4.

Three
  of the maps shown above are orthogonal sections through the same three-dimensional
  space, shown in Fig. 1.6. In general, we have not found such figures useful,
  and throughout the rest of this book we restrict ourselves to two-dimensional
  maps of the kind shown in Figs. 1.2, 1.3 and, occasionally, 1.4.

1.4 A
  WARNING

<Back to Top>	

One
  must be careful not to attribute too much precision to the diagrams. Although
  they are the best we can do at present, they are far from perfect or complete. Both
  the equations in the following sections, and the maps constructed from them,
  must be regarded as a first approximation only. The maps are no better (and no
  worse) than the equations and data used to construct them.

References
  for Chapter 1

Ashby,
  M.F., A first report on deformation-mechanism maps. Acta Metallurgica
  (pre 1990), 1972. 20: p. 887.

Frost,
  H.J. and M.F. Ashby, A Second Report on Deformation-Mechanism Maps.
  1973, Division of Applied Physics, Harvard University.

Frost,
  H.J. 1974, Division of Applied Sciences, Harvard University.

Mohamed,
  F.A. and T.G. Langdon, Deformation mechanism maps based on grain size.
  Met. Trans., 1974. 5: p. 2339.

File: chapter_10.htm
CHAPTER 10

CHAPTER
10

THE
ALKALI HALIDES: NaCl AND LiF

10.1
General 
Features of the Deformation of Alkali Halides

10.2
Data for Sodium Chloride, NaCl

10.3
Data for Lithium Fluoride, LiF

References for Chapter 10

SODIUM CHLORIDE and lithium
fluoride typify a large group of alkali halides with the rock-salt
structure.  The unit cell can be thought of as two inter­penetrating face-centred
cubic sublattices, each ion surrounded octahedrally by six ions of the other
charge.  The unit cell contains four ions of each type.

More than 200
compounds with this structure are known. It occurs most commonly among alkali
metal halides, the oxides of divalent transition metals, the alkaline earth
oxides and calco­genides, and the transition metal carbides, nitrides and
hydrides.  But at least four mechanically­distinguishable subgroups with this
structure exist (see Chapter 17).  Three are examined in this book: the alkali
halides (this chapter), the transition metal carbides (Chapter 11) and the
simple oxides (Chapter 12).  The bonding of each subgroup is different, so that
despite the similarity in structure, the mechanical strengths differ.  The
alkali halides are purely ionic in their bonding.  Their maps are shown in
Figs. 10.1 to 10.4.  The parameters used to construct them are listed in Table
10.1.

TABLE
  10.1 The alkali halides

Material

Silicon

Germanium

Crystallographic
  and thermal data

  Atomic volume,
  Ω (m3)

  Burger's vector, b (m)

  Melting temperature, TM 
  (K)

4.49 x 10-29

  3.99 x 10-10

  1070

(a)

1.63 x 10-29

  2.84 x 10-10

  1140

(a)

Modulus

  Shear modulus
  at 300 K, μ0 (MN/m2)

  Temperature dependence
  of modulus, 

1.5 x 104

—0.73

(b)

4.58 x 104

—0.8

(b)

Lattice diffusion
  (anion)

  Pre-exponential, D0υ (m2/s)

  Activation energy, Qυ (kJ/mole)

2.5 x 10-2

  217

(c)

7.4 x 10-3

  214

(g)

Boundary diffusion

  Pre-exponential,
  δD0b (m3/s)

  Activation energy, Qb (kJ/mole)

6.2 x 10-10

  155

(d)

—

  —

Core diffusion
  (anion)

  Pre-exponential, acD0c (m4/s)

  Activation energy, Qc (kJ/mole)

4.9 x 10-19

  155

(d)

—

  —

Power-law creep

  Exponent, n

  Dorn constant, A

3.6

  6.6 x 102

(e)

6.6

  2.6 x 1013

(h)

Obstacle-controlled
  glide

  0 K flow stress, 

  Pre-exponential, (s-1)

  Activation energy,
  ∆F/μ0b3

2.5 x 10-3

106
  0.5

(f)

1.87 x 10-2

106

  0.5

(i)

Lattice-resistance-controlled
  glide

  0 K flow stress, 

  Pre-exponential, (s-1)

  Activation energy,
  ∆Fp/μ0b3

1.8 x 10-2

  2.5 x 1011

0.12

(f)

3.7 x 10-2

  2.5 x 1011

0.11

(i)

(a) Handbook
  of Chemistry and Physics (1973), with b=a/
  √2.

  (b) Calculated
  from single-crystal constants from the Landolt-

  Bornstein Tables 3-1 (1966) and 3-2 (1969);  .

  (c)Best
  fit to diffusion plot for Cl– shown in text; Dυ =
  D0υ exp – (Qυ/RT).

  (d) Burke
  (1968), Cl– ion diffusion; 
  δDb=δD0b exp– (Qb/RT), .

  (e)Burke
  (1968). His specimens contained the following impurities in less
  than 10 ppm: Ag, Al, Ba, Ca, Co, Cr, Cu, Fe, Mg, Mn, Mo, Ni, Pb,
  Si, Sn, Ti, V, Zn. Also Cd was present in less than 25 ppm. the value
  of A is for tensile creep; the maps are constructed using  

(f)  Parameters
  obtained by fitting eqns. (2.9) and (2.12) to data from Aldag et
  al. (1970) (100 µm grain
  size polycrystals of NaCl in compression at room temperature and
  pressures from atmospheric to 10 kbar  at a strain-rate of 10-4/s)
  Stokes (1966) (100 µm grain
  size polycrystals at 5 x 10-10 /s; and temperatures of
  150°C, 250°C and 350°C); Gilman (1961); and Verrall et al. (1977).

  (g)  Matzke,
  Hj. (1971), and Naumov and Ptashnik (1968); see also note (c)

  (h)  Cropper
  and Langdon (1968). The impurities in ppm, reported as oxides of
  the elements indicated were: Mg: 10, Ag: 5, Cu: 5, Al: 10, Cu: 4,
  Si: 150. The value of A refers to tensile stress and strain-rate
  (see Section 2.4); see also note (e).

  (i)  Parameters
  obtained by fitting eqns. (2.9) and (2.12) to data from Verrall et
  al. (1977).

10.1
  GENERAL FEATURES OF THE DEFORMATION OF ALKALI HALIDES
	<Back to Top>

Like other
polycrystalline materials, the plastic deformation of ionic solids involves a
number of distinct mechanisms: low-temperature plasticity, power-law
creep and diffusional flow.  All three have been observed in alkali halides,
among which LiF and NaCl are the most extensively studied.

At
low temperatures, NaCl and LiF slip most easily on {110}planes in the  directions—but
these provide only two independent systems. For polycrystal plasticity, slip
on the harder {001} and {111} planes in the  directions is required, and it is
this which determines the flow strength (Gutmanas and Nadgornyi, 1970 [1]; see also Chapter 2, Section 2.2).  Even at 250°C, flow is governed by the hard slip systems (Carter and Heard, 1970) [2].

Impurities
influence the defect structure of ionic solids (and thus the rates of the
mechanisms) in ways which are more complicated than in metals (see, for
example, Greenwood, 1970) [3].  First, divalent impurities alter the concentration of vacancies (and other point defects) and thus affect the diffusion coefficients.  A divalent impurity at concentration C0, for instance, stabilizes a cation vacancy concentration C0.  At temperatures above that at which the thermal concentration of vacancies is C0, the impurities have little effect and cation diffusion is said to be intrinsic.  At lower temperatures the impurity maintains the cation vacancy concentration at C0, and (by the law of mass-action) depresses the anion vacancy concentration
to less than its thermal-equilibrium value in the pure solid.  Diffusion
is then influenced by the impurities, and is said to be extrinsic.  Since anion
diffusion usually controls the rate of mass-transport in the alkali
halides, impurities of this sort can slow the rate of power-law creep and
diffusional flow greatly.

A
second effect of impurities is to alter the electrical charge carried by
dislocations and grain boundaries (see, for example, Kliewer and Koehler, 1965)
[4]. In sodium chloride at high temperatures, for example, dislocations carry a positive charge.  Divalent cation impurities cause the ions to distribute themselves such that, at the isoelectric temperature 
TI, the charge changes sign.  Above TI, each dislocation core carries an excess of Na+ ions, and a negative space charge caused by an excess of Na+ vacancies surrounds it.  But below 
TI, the core carries an excess of Cl- ions surrounded by a positive space charge.  For reasons which are not completely understood, this seems to enhance diffusion at or near the core, and may explain
certain aspects of creep in NaCl discussed in Section 10.2 (below).

There
is a third effect of impurities: divalent solutes cause rapid solution-hardening,
raising the yield stress in the dislocation glide regime. Johnston (1962) [5], and Guiu and Langdon (1974) [6], found that the critical resolved shear stress of Mg2+ –doped LiF single crystals was higher than that of purer (< 10 ppm Mg) ones, probably because of the interactions of edge dislocations with tetragonal lattice brought into coincidence, so that the maps shown here can be treated as broadly typical of all alkali halides.  This scaling of mechanical properties is discussed further in Chapter 18. distortions produced by Mg2+ –vacancy pairs.  The hardness also varies with impurity concentration (Chin et al., 1972 [7] and Suszynska, 1971 [8]), but slowly; so at low impurity levels the yield stress is almost independent of the impurity concentration.

For
all these reasons, there is a great deal of scatter in published data for
alkali halides.  We have fitted the equations to the available data, giving
most weight to data from pure polycrystalline specimens.

We have calculated
the shear modulus and its temperature dependence from:

using the
single-crystal constants of the Landolt­-Bornstein Tables (1966 [9] and 1969 [10]).

A
recent study of the microhardness of nine alkali halides (Brown and Ashby,
1981) [11] has shown that, when plotted on the normalized axes
σs/μ and T/TM, the
mechanical strengths of all nine are brought into coincidence, so that the maps
shown here can be treated as broadly typical of all alkali halides. This
scaling of mechanical properties is discussed further in Chapter 18.

10.2 DATA FOR SODIUM CHLORIDE,
NaCl

<Back to Top>	

Figs.
10.1 and 10.2 show maps for NaCl with a grain size of 50 µm.  They are based on
data plotted on the figures, and summarized in Table 10.1.

The
crystallographic, thermal and elastic data are from standard sources, listed on
Table 10.1.  Diffusion measurements show much scatter; in making the maps, it
is best to replot the available data (rejecting any that is suspect because of
dubious purity or poor technique), and then to choose diffusion constants that
best fit all the data, as shown in Fig. 10.5.  The anion diffuses more slowly
than the cation at all temperatures. It is the anion diffusion data that
appears in Table 10.1.

The
scope of the data for glide and creep is shown in Fig. 10.1.  The data are
confused, and our choice of parameters requires explanation.

Burke
(1968) [12] compressed polycrystalline NaCl to steady state in the power-law creep regime, between 330°C and 740°C.  Above 530°C, he found an activa­tion energy off 205 ± 25 kJ/mole, close to that for lattice
diffusion of chlorine, the slower diffusing species in NaCl. Below 530°C he
observed a drop in activation energy to 155 ±
25 kJ/mole—which matches inferred data on core diffusion (Barr et al., 1960)
[13] —and an increase in the stress exponent n by about 2.  This, we think, reflects the influence of im­purities on the isoelectric temperatures (and thus on core diffusion) discussed in Section 10.1.  On this assumption we have fitted Burke's data to eqn. (2.21), using an effective diffusion coefficient (eqn. (2.20)) which includes the core-diffusion con­trolled term: the resulting parameters are listed in Table 10.1.

There
is some additional information for NaCl. Poirier (1972) [14] compressed pure single crystals in the higher temperature range from 750 to 795°C.  Though his measurements of the activation energy for creep disagree with those of Burke, a corrected analysis by Rothman et al. (1972) [15] support Burke's results. Further data exist in the core-diffusion con­trolled creep regime.  Heard (1972) [16], using compara­tively impure Baker reagent grade salt (including about 40 ppm H2O), extended polycrystalline specimens under a confining pressure of 2 kbar.  The observed shear strain rates (3.2 
x 10-1 to 2 x 10-8/s between the
temperatures 23°C and 400°C) were 102 to 104 times faster
than indicated on the maps.  The activation energy measured was only 99.5
kJ/mole (cf. 155 kJ/mole used in the low­temperature creep regime).  The
increased strain­rates and altered activation energy may be caused by the
presence of water: Benard and Cabane, 1967 [17], for example, report enhanced boundary diffusion in the presence of water.  Some of this additional in­formation is plotted on the figures, but was ignored in deriving the parameters of Table 10.1.

Kingery
and Montrone (1965) [18] measured diffusional flow in polycrystalline NaCl at 740°C.  Their material was relatively impure analytical reagent-grade NaCl, also containing 1
µm particles of alumina and about 4%
porosity.  The data are included in Fig. 10.1.The parameters describing glide
(Table 10.1) are based on microhardness measurements (Verrall et al., 1977
[19], and Ashby and Brown, 1981[20]).

Fig.10.1. A
stress/temperature map for NaCl of grain size 50
µm. Data are labelled with log10()

Fig.10.2. A
strain-rate/stress map for NaCl of grain size 50
µm.

10.3 DATA
FOR LITHIUM FLUORIDE, LiF

<Back to Top>	

Fig.10.3. A
stress/temperature map for LiF of grain size 50 
µm. Data are labelled with log10()

Fig. 10.4.
A strain-rate/stress map for LiF of grain size 50 µm.

Fig.10.5. Anion and cation
diffusion in-NaCl. The data are from: (l) Rothman et al. (1972) [15]; (2) Downing and Friauf (1970) [21]; (3) Nelson and Friauf (1970) [22]; (4) Beniere et al. (1970) [23]; (5) Barr et al. (1965) [24].

Fig. 10.6. Anion diffusion in
LiF. The data are from: (I) Matzke (1971) [25]; (2) Eisenstadt (1963) .

Figs. 10.3
and 10.4 show maps for LiF with a grain size of 50 µm. They are based on
data plotted on the
figures, and summarized in Table 10.1. The crystallographic, thermal and
elastic data are from standard sources listed on Table 10.1.

Cropper and
Langdon (1968) [26] observed power­law creep in polycrystalline LiF between 450°C and 550°C, tested in compression.  Their data appear to be the most reliable, and the parameters of Table 10.1, and the maps, are based on it.  A sub­stantial body of single-crystal data is available (Streb and Reppich, 1972) [27].  It is shown in the data plots of Fig. 10.3; it is not corrected in any way to make it comparable with the polycrystal data, nor was it used in the construction of the maps.

Data for
lattice diffusion of the anion F- are shown in Fig. 10.6. 
Neither dislocation-enhanced nor grain boundary-enhanced diffusion
have been observed in lithium fluoride. Impurity effects (dis­cussed in Section
10.1) may provide an explanation for this difference with sodium chloride.  As
a result, however, no low temperature power-law creep regime or Coble-creep
regime appear in the maps for lithium fluoride.

The glide
parameters (Table 10.1) are based on microhardness measurements of Verrall et
al. (1977) [19] and Ashby and Brown (1981) [20].

References for Chapter 10

<Back to Top>	

1.  Gutmanas, E.Y. and E.M. Nadgornyi, Phys. Stat. Sol., 1970. 38: p. 777.

2.  Carter,
N.L. and H.C. Heard, Am. J. Sci., 1970. 269: p. 193.

3.  Greenwood,
N.N., Ionic Crystals, Lattice Defects and Non-Stoichiometry. 1970,
London: Butterworths.

4.  Kliewer,
K. and J. Koehler, Phys. Rev., 1965. A140: p. 1226.

5.  Johnston,
W.G., Journal of Applied Physics, 1962. 33: p. 2050.

6.  Guiu,
F. and T.G. Langdon, Philosophical Magazine( before 1978), 1974. 24: p.
145.

7.  Chin,
G.Y., et al., Scripta Metallurgica (before 1990), 1972. 6: p. 475.

8.  Suszynska,
M., Phys. Stat. Sol., 1971. (a)(6): p. 79.

9.  Landolt-Bornstein
Tables, 3-1. 1966, Springer-Verlag: Berlin.

10.  Landolt-Bornstein
Tables,3-2. 1969, Springer-Verlag,: Berlin.

11.  Brown, A.M. and M.F.
Ashby. Deformation  of Polycrystals: Mechanisms
and Microstructures. in Second
RisØ  Int. Symp. 1981.
RisØ Nat. Lab., Denmark.

12.  Burke,
P.M. 1968, Stanford University, Dept. of Engineering and Metallurgy.

13.  Barr,
L.W., et al., Trans. Faraday Soc., 1960. 56: p. 697.

14.  Poirier,
J.P., Phil. Mag., 1972. 26: p. 701.

15.  Rothman,
S.J., et al., J. Phys. Chem. Solids, 1972. 33: p. 1061.

16.  Heard,
H.C., The Griggs Volume. 1972, American Geophysical Union Monograph.

17.  Benard,
J. and J. Cabane, Sintering, K.G. C, Editor. 1967, Gordon & Breach.

18.  Kingery,
W.D. and E.S. Montrone, Journal of Applied Physics, 1965.

19.  Verrall,
R.A., R.J. Fields, and M.F. Ashby, Journal of American Ceramic Society, 1977. 60:
p. 211.

20.  Ashby,
M.F. and A.M. Brown. in Proc. 2nd RisØ
Int. Symp. on the Deformation of Polycrystals. 1981.

21.  Downing,
H.L. and R.J. Friauf, Journal of the Physics and Chemistry of Solids, 1970. 31:
p. 845.

22.  Nelson,
V.C. and R.J. Friauf, J. Phys. Chem. Solids, 1970. 31: p. 825.

23.  Bèniere,
F., B. M., and M. Chemla, Bèniere, F. Bèniere M. Chemla, M.
J. Phys. Chem. Solids, 1970. 31: p. 1205.

24.  Barr,
L.W., J.A. Morrison, and P.A. Schroeder, Journal of Applied Physics, 1965. 36:
p. 624.

25.  Matzke,
H., J. Phys. Chem. Solids, 1971. 32: p. 437.

26.  Cropper,
D.R. and T.G. Langdon, Philosophical Magazine( before 1978), 1968. 18:
p. 1181.

27.  Streb,
G. and B. Reppich, Phys. Stat. Sol., 1972. (a)(16): p. 493.

File: chapter_11.htm
CHAPTER  11

CHAPTER  11

THE
TRANSITION-METAL CARBIDES: ZrC AND TiC

11.1

General Features of the Mechanical Behaviour of Transition-Metal Carbides

11.2
Origins of Data
for Transition-Metals Carbides

References for Chapter 11

ZIRCONIUM CARBIDE and titanium
carbide typify a large group of refractory carbides with the rock-salt
structure (examples are TiC, ZrC, HfC, VC, NbC, TaC). They form part of a
larger group of over 80 hydrides, borides and carbides with this structure.
They differ from alkali halides in that the bonding is less ionic in character:
it is sometimes helpful to think of them as interstitial compounds based on
metallic zirconium, titanium, etc. Almost all of them are very hard: they are
used for cutting tools, abrasives and dies. Mechanical data are available for
only a few; we consider TiC and ZrC as typical.

Maps and data for ZrC
are shown in Figs. 11.1 and 11.2. Those for TiC are so nearly identical that,
although the data are discussed below, no additional maps are given. The
parameters used to compute the maps are listed in Table 11.1.

TABLE 11.1 The transition-metal carbides

Material

ZrC0.95

TiC0.97

Crystallographic
  and thermal data

  Atomic volume,
  Ω (m3)

  Burger's vector, b (m)

  Melting temperature, TM (K)

2.64 x 10-29

  3.34 x 10-10

  3530

(a)

  (b)

  (c)

2.0 x 10-29

  3.05 x 10-10

  3523

(a)

  (i)

  (c)

Modulus

  Shear modulus
  at 300 K μ0 (MN/m2)

  Temperature dependence
  of modulus, 

1.73 x 105

—0.28

(d)

(d)

1.93 x 105

—0.18

(df)

(dj)

Lattice diffusion

  Pre-exponential, D0υ (m2/s)

  Activation energy, Qυ (kJ/mole)

1.03 x 10-1

  720

(e)

  (e)

4.4

  740

(e)

  (e)

Boundary diffusion

  Pre-exponential,
  δD0b (m3/s)

  Activation energy, Qb (kJ/mole)

5 x 10-12

  468

(e)

  (e)

2 x 109

  543

(e)

  (e)

Core diffusion

  Pre-exponential, acD0c (m4/s)

  Activation energy, Qc (kJ/mole)

1 x 10-21

  468

(e)

  (e)

1 x 10-21

  543

(e)

  (e)

Power-law creep

  Exponent, n

  Dorn constant, A

5.0

  1 x 1012

(f)

5.0

  2 x 1013

(k)

Obstacle-controlled
  glide

  0 K flow stress, 

  Pre-exponential, (s-1)

Activation
  energy, ∆F/μ0b3

3.34 x 10-3

108

1.0

(g)

3.3 x 10-3

108

1.0

(e)

Lattice-resistance-controlled glide

  0 K flow stress, 

  Pre-exponential, (s-1)

Activation
  energy, ∆Fp/μ0b3

4.0 x 10-2

1011

0.05

(h)

5.2 x 10-2

1011

0.05

(h)

(a) Pearson
  (1967) and Gilman (1970).

  (b)
  Lee and Haggerty (1969) and Williams and Schall (1962).

  (c)
  Storms (1967); Williams (1971); Routbourt (1971). (There is some
  question about the values of TM. Atkins and Tabor,
  1966, give 3803 K for TiC, other sources given 3693 K for ZrC.)

  (d)From
  the single-crystal constants of Chang and Graham (1966) using , with data from
  ZrC0.94; .

  (e) See
  diffusion plot and discussion in text; Dυ = D0υ exp –(Qυ/RT), 
  δDb=δD0b exp–(Qb/RT), 

(f)  Based
  on data of Lee and Haggerty (1969) and Liepold and Nielsen (1964).
  The value of A refers to tensile creep. The maps are computed
  using .

  (g)  Based
  on the plateau in the critical shear stress data of Lee and Haggerty
  (1969) and of Williams (1964).

  (h)  See
  text.

  (i)  Hollox
  and Smallman (1966).

  (j)  Gilman
  and Roberts (1961).

  (k) Keihn
  and Kebler (1964); see also Hollox (1968), and note (f).

  (l)  Based
  on the plateau in the critical resolved shear stress data of Williams
  (1964).

11.1
  GENERAL FEATURES OF THE MECHANICAL BEHAVIOUR OF TRANSITION-METAL
  CARBIDES
	<Back to Top>

These carbides are
characterized by large elastic moduli (μ0
≈ 200 GN/m2) and high
melting tem­peratures (circa 3500 K). At low temperatures they are
extremely hard, among the hardest known materials, with yield strengths which
(at 0 K) approach the ideal strength (Fig. 11.1). Yet at high homologous
temperatures they are very soft; or, more accurately, they creep exceptionally
rapidly. This behaviour is related to two important proper­ties of these
carbides: at low temperatures they have an exceptionally high lattice
resistance to disloca­tion glide: but at high temperatures the diffusivity of
the metal ions is exceptionally rapid.

The primary glide system in
single crystals is , with a Burger's vector of ; slip on {100}
and {110} is also observed (Williams and Schaal, 1962 [1]; Hollox and Smallman, 1966 [2]; Lee and Haggerty, 1969 [3]). This implies (Williams, 1964 [4]) that there is little ionic contribution to the bonding, since charged ions would enforce  slip. Part, at
least, of the bonding is metallic. The hard­ness of these materials falls
rapidly between 0.2 and 0.4 TM and at 0.5 TM they
are as soft, or softer, than pure copper at room temperature. (By contrast the
high hardness of the diamond cubic elements Si and Ge, the covalent compounds
SiC and Si3N4, and hydrogen-bonded ice, first
starts to decrease at 0.5 TM.) For this reason, the
transition-metal carbides are not attractive as high-temperature
materials: they creep rapidly at comparatively low temperatures. Dispersion
strengthening by doping with borides to increase their creep strength remains a
possibility.

Fig. 11.1. A
stress/temperature map for ZrC0.95 of grain size 10
µm. Data are labelled with log10().

Fig. 11.2. A strain-rate/stress
map for ZrC0.9 of grain size 10
µm.

There is a
considerable literature on the transition-metal carbides. The most
important general references are: Atkins and Tabor (1966) [5] (hardness data); Lee and Haggerty (1969) [3] (slip and creep in ZrC); Hollox (1968) [6] and Hollox and Smallman (1966) [2] (slip and creep in TiC); Williams (1964) [4] (slip in single crystals of TiC); and the review by Williams (1971) [7]. Data from all these sources are included in Figs. 11.1, 11.2 and 11.3.

Fig. 11.3. Metal-ion and
carbide diffusion in transition metal carbides. The diffusion coefficient has
been normalized by the square of the Burger's vector. (l) Andrievskii et aL (1971) [8]; (2) Sarian (1968) [9]; (3) Villane (1968) [10]; (4) Brizes (1968) [11]; (5) Brizes et al. (1966) [12]; (6) Kohlstedt et al (1970) [13]; (7) Sarian (1969) [14]; (8) Andrievskii et al. (1969) [15]; (9) Bornstein et al. (1965) [16]; (10) Sarian and Criscione (1967) [17]; (11) Lidner et al (1967) [18].

11.2
ORIGINS OF DATA FOR TRANSITION-METAL
CARBIDES

<Back to Top>	

Much of the data
used here for ZrC is from Lee and Haggerty (1969) [3] and refers to ZrC0.945. Where possible, the TiC data refer to TiC0.97. Moduli were calculated from single-crystal data using .

Figs. 11.1 and
11.2 show maps for ZrC0.95 with a grain size of 10 µm. They are
based on data shown on Fig. 11.1, and on data inferred from studies of TiC0.97.
The parameters used to compute the maps are listed in Table 11.1, together with
relevant in­formation for TiC0.97.

Diffusion data
for carbides are plotted (on nor­malized axes) in Fig. 11.3. The metal ion
diffuses much more slowly than does the carbon (typically, by a factor of 10-3);
it is metal-ion diffusion which will determine the rate of dislocation
climb or of diffusional flow. Most of the transition metal car­bides exist in
the hypostoichiometric (C-deficient) state. The carbon deficiency is
taken up by vacancies on the carbon sub-lattice (which, under certain
circumstances, may order). The transport of carbon then depends on composition;
but as far as is known, diffusion of the metal ion is by a thermal­vacancy
mechanism, and is independent of stoichio­metry (Sarian, 1968, 1969) [9, 14]. We have selected values for D0υ and
Qυ for the metal ion which are consistent with the data
plotted in Fig. 11.3, using data from Andrievskii et al. (1971) [8] for Zr and from Sarian (1968) [9] for Ti.

There are very
little data for boundary and core diffusion. What little there is appears on
Fig. 11.3. Data for UC (Villane, 1968) [10] and TiC (Hollox and Smallman, 1966) [2] suggest, respectively, that en­hanced boundary and core diffusion occur in the carbides. Our values (Table 11.1) are chosen to be consistent with these data and with observations of creep rates (see below).

Creep data for
the transition metal carbides are limited to high temperatures (Keihn and
Kebler, 1964 [19]; Hollox, 1968 [6]; Lee and Haggerty, 1969 [3]; and Liepold and Nielson,1964 [20]). Microstructural studies suggest a creep process very like that in pure metals: cells form, and (as far as one can judge from the meagre data) the activation energy is close to that of self-diffusion. Single crystals of ZrC show a well­developed power-law regime, with an exponent n of 5 (Lee and Haggerty, 1969) [3]. Polycrystals, too, show power-law creep and there is evidence of dif­fusional flow at low stresses (Liepold and Nielson, 1964) [20].

For TiC the
creep data are more limited. Keihn and Kebler (1964) [19] give an activation energy of 732 kJ/mole for creep above 2000°C, and 544 kJ/mole below. This seems self-consistent, since 732 kJ/mole is almost exactly the activation energy for bulk diffusion of Ti. We have assumed n = 5 (the value observed for ZrC) and calculated the constant A from the best fit to their data. The detailed fitting process by which we make final adjustments to the parameters A and n (Chapter 3) has not been performed for TiC; the raw data are presented here for comparison with those for ZrC.

The lattice-resistance
controlled glide parameters are based on microhardness measurements, extra­polated
to 0 K, and on measurements of critical resolved shear strength. For both ZrC
and TiC we used the microhardness data of Westbrook and Stover (1967), Atkins
and Tabor (1966) [5] and Kornilov (1966) [21]. These data, treated as described in Chapter 3, using Marsh's (1964) [22] correction, com­bined with critical resolved shear stress measure­ments (Williams, 1964) [4] lead to values of  and
∆Fp given in Table 11.1.

References for Chatper 11

<Back to Top>	

1.  Williams, W.S. and R.D. Schall, Elastic
deformation, plastic flow, and dislocation in single crystals of titanium
carbides. Journal of Applied Physics, 1962. 37: p. 955-62.

2.  Hollox, G.E. and R.E. Smallman, Plastic
behaviour of titanium carbide. Journal of Applied Physics, 1966. 37:
p. 818-23.

3.  Lee, D.W. and J.S. Haggerty, Plasticity and
creep in single crystals of zirconium carbide. Journal of American Ceramic
Society, 1969. 52: p. 641-7.

4.  Williams, W.S., Influence of temperature, strain
rate, surface condition, and composition on the plasticity of transition-metal
carbide crystals. Journal of Applied Physics, 1964. 35: p. 1329-38.

5.  Atkins, A.G. and D. Tabor, Hardness and
deformation properties of solids at very high temperatures. Proceedings of
the Royal Society of London, A., 1966. 292(1431): p. 441-59.

6.  Hollox, G.E., Microstructure and mechanical
behavior of carbides. Mat. Sci. and Eng., 1968. 3: p. 121.

7.  Williams, W.S., Prog. Solid State Chem., 1971. 6:
p. 57.

8.  Andrievskii, R.A., Y.F. Khormov, and I.S.
Alekseeva, Self-diffusion of carbon and metal atoms in zirconium and niobium
carbides. Fiz. Metal Metalloved, 1971. 32: p. 664-7.

9.  Sarian, S., Anomalous diffusion of 14C
in TiC0.67. Journal of Applied Physics, 1968. 39: p.
5O36-41.

10.  Villane, P., C.E.A. Report. 1968.

11.  Brizes, W.F., Journal of Nuclear Materials, 1968. 26:
p. 227.

12.  Brizes, W.F., L.H. Cadoff, and L.M. Tobin, Journal
of American Ceramic Society, 1966. 20: p. 57.

13.  Kohlstedt, D.L., W.S. Williams, and J.B.
Woodhouse, Chemical diffusion in titanium carbide crystals. Journal of
Applied Physics, 1970. 41: p. 4476-84.

14.  Sarian, S., Diffusion of 44Ti in TiCx.
Journal of Applied Physics, 1969. 40: p. 3515-20.

15.  Andrievskii, R.A., V.V. Klimenko, and Y.F.
Khormov, Self-diffusion of carbon in carbides of group IV and V transition
metals. Fiz. Metal Metalloved, 1969. 28: p. 298-303.

16.  Bornstein, N.S., E.C. Hirakis, and L.A. Friedrich,
Pratt and Whitney Report No. TIM-927. 1965, Pratt and Whitney.

17.  Sarian, S. and J.M. Criscione, Diffusion of
carbon through zirconium monocarbide. Journal of Applied Physics, 1967. 38:
p. 1794-98.

18.  Lidner, R., G. Riemer, and H.L. Scherff, Journal
of Nuclear Materials, 1967. 23: p. 222.

19.  Keihn, F. and R. Kebler, J. Less Common Metals,
1964. 6: p. 484.

20.  Liepold, M.H. and T.H. Nielson, Mechanical
properties of hot-pressed zirconium carbide tested to 2600oC.
Journal of American Ceramic Society, 1964. 47: p. 419-24.

21.  Kornilov, I.I., The Chemistry of Metallides,.
1966, Consultants Bureau, NY.

22.  Marsh, D.M. Plastic flow in glass. in
Proc. R. Soc. 1964.
