Repository: thayer/defmech-website

File: chapter_12.htm
CHAPTER 12

CHAPTER
12

OXIDES
WITH THE ROCK-SALT STRUCTURE: 

MgO, CoO AND FeO

12.1

General Features of the Deformation of the Rock-Salt Structured Oxides

12.2 Data for MgO

12.3 Data for Co1-xO

12.4 Data for Fe1-xO

References for Chapter 12

A number
of simple oxides crystallize with the rock­salt structure; they include MgO,
CaO, CdO, MnO, FeO, NiO, CoO, SrO and BaO.  Some, like magnesia, are stable as
the stoichiometric oxide MgO.  Others, like cobalt monoxide, exist only as the
hyper­stoichiometric oxide Col–xO, always oxygen-rich because
of the presence of Co3+ ions.  Wustite, too, is always hyper-stoichiometric
at atmospheric pressure, having the composition Fel–xO with 0.05
< x < 0.15.  In all these oxides the oxygens are the larger ions. 
They are packed in an f.c.c. array, with the metal ions occupying the
octahedral interstices.

Maps for MgO, CoO and FeO are shown in Figs.
12.1 to 12.10.  The parameters used to construct them are listed in Table 12.1.

12.1
  GENERAL FEATURES OF THE DEFORMATION OF THE ROCK-SALT STRUCTURED OXIDES
	<Back to Top>

The
bonding in rock-salt structured oxides is largely ionic. Like the alkali
halides of Chapter 10, but unlike the transitional-metal carbides (Chapter
11), they slip easily on , though this provides only two
independent slip systems.  Polycrystal plasticity is made possible by slip on .  But despite
this similarity with the alkali halides, these oxides form a distinct
isomechanical group: their melting points and moduli are much higher; their
strength at 0 K is a little larger (about μ/30 compared with
μ/50); and this
low-temperature strength is retained to slightly higher homologous
temperatures.

Above
about 0.4 TM the oxides start to creep. Once they do, their
strength falls as fast or faster than that of the alkali halides.  When creep
of a compound is diffusion-controlled, both components—oxygen and metal
in these oxides—must move. The creep rate is then controlled by a weighted
mean of the diffusivities of the components.  But diffusion may be intrinsic or
extrinsic, and alternative diffusion paths (lattice and grain-boundary
paths, for instance) may be available.  As a general rule, the creep rate is
determined by the fastest path of the slowest species—and this may change with
temperature and grain size.  The result is a proliferation of different diffusional flow fields—six or more are possible (Stocker and Ashby, 1973) [1].

This
proliferation is illustrated below for magnesia.  As the grain size decreases
from 100 µm to 1 µm, new diffusional flow fields appear as new diffusion paths
become rate-controlling.  Even for this well-studied oxide the
diffusion data are ambiguous and incomplete; we have had to guess values for
some of the coefficients.  But despite this, the picture is full enough to give
a fair idea of how this, and the other oxides, should behave.  All compounds,
potentially, can show such complications; the figures for
α-alumina (Chapter 14 and Section 14.1)
give a further example.  They are not shown on the other figures in this part
of the book only because diffusion data are too meagre to allow them to be
predicted with any precision.

A
general review of the mechanical behavior of ceramics, including MgO, is given
by Evans and Langdon (1976) [2]. It is recommended for further background.

12.2
DATA FOR MgO

<Back to Top>	

The
shear modulus and its temperature depend­ence were calculated from single-crystal
data, using  together
with the measurements of Speltzler and Anderson (1971) [3] between 500 and 1000
K.  The normalized temperature dependence (TM/µ0 · dµ/dT) is
higher than that for other oxides; but it was calculated from the low-temperature
data, where relaxation should be minimal.

The easy
slip systems in MgO are those of the family <110> {110} (Parker, 1961) [4].  Slip on the harder family <011> {100} is observed in single crystals loaded along a <111> axis, and in polycrystals at high temperatures, and it is presumed to occur in test on polycrystals at low temperatures (Hulse and Pask, 1960 [5]; Hulse et al., 1963 [6]; Day and Stokes, 1966 [7]).  It is this system which determines the low-temperature strength.

Fig.12.1. A stress/temperature map for MgO with a grain size of 1
µm. Data are shown on Fig. 12.3.

Fig.12.2. A strain-rate/stress map for MgO with a grain size
of 1 µm. Data are shown
on Fig. 12.4.

Fig.12.3. A stress/temperature map for MgO with a grain size of 10
µm. Data are labelled with log10().

Fig.12.4. A strain-rate/stress map for MgO with a grain size
of 10 µm. Data are
labelled with the temperature °C.

Fig.12.5. A stress/temperature map for MgO with a grain size of 100
µm. Data are shown on Fig. 12.3.

Fig.12.6. A strain-rate/stress map for MgO with a grain size
of 100 µm. Data are shown
on Fig. 12.4.

According
to Wuensch et al. (1973) [8] lattice diffusion of Mg2+ in MgO is almost always extrinsic; accordingly, the extrinsic Mg2+ diffusion constants are based on their data.  The rate of O2- diffusion is much lower than that of Mg2+. We have attributed the O2- diffusion rates measured by Oishi and Kingery (1960) [9] (who found Qυ = 261 kJ/mole) to extrinsic
diffusion, and those of Narayan and Washburn (1973) [10] (who found Qυ = 460 kJ/mole) to intrinsic
diffusion.  Using the parameters listed in Table 12.1, O2-
diffusion becomes intrinsic above 0.9 TM.  The
maps show a dash-dot line at 0.9 TM, separating the regime of
extrinsic from that of intrinsic lattice diffusion of oxygen.

The
activation energy for boundary diffusion of O2- is taken as
230 kJ/mole, which matches the Coble-creep data of Passmore et al. (1966)
[11].  The pre-exponential is derived from data given by McKenzie et al. (1971) [12].  The boundary diffusion parameters for Mg2+ are merely an educated guess. Core diffusion data for O2- are from Narayan and Washburn's (1973) [10] observations of shrinking loops.

This set
of diffusion parameters for MgO leads to the subdivision of the diffusional
flow field into a number of subfields, the size of which varies with grain
size.  In general, the creep rate is controlled by the slower species moving on
the fastest path available to it.  When both Mg2+ and O2-
move by lattice diffusion, it is the oxygen which is slower, though even then
the activation energy will change at the intrinsic to extrinsic transition. 
When boundaries offer a faster path for oxygen, the lattice diffusion of Mg2+
may become rate-controlling.  Finally, if Mg2+ moves
predominantly on boundaries, the boundary diffusion of oxygen becomes
controlling.

This
sequence, and the way it changes with grain size, are illustrated by Figs. 12.1
to 12.6.  They were computed by using a new effective diffusion coefficient Deff
in place of eqn. (2.30), defined by:

Throughout,
the faster of extrinsic diffusion and intrinsic was used.  The rate-controlling
species is best illustrated by a plot of Dυ and 
πδDb/d for each
species, against 1/T (Stocker and Ashby, 1973) [1].  Fig. 12.12 shows such a plot for two grain sizes: 1
µm and 100
µm. 
The size of the fields on the maps for these two grain sizes (Figs. 12.1 and
12.5) are determined by the intersection of the diffusion rates on Fig. 12.12,
remembering that it is always the faster path of the slower species which is
important.

The
power-law creep parameters are based on the data of Langdon and Pask
(1970) [13] at 1200°C, calculating A on the assumption that the creep rate at this temperature is limited by the extrinsic diffusion of oxygen.  These parameters give a reasonable fit with other published data (see Figs. 12.3 and 12.4).

The low-temperature
plasticity is based on the polycrystal yield data of Paterson and Weaver (1970)
[14], who prevented fracture by applying a confining pressure of 500 MN/m2.  The results are consistent with the hardness data of Westbrook (1966) [15], and, as expected, are close to the shear stress required to operate the "hard" slip system , data for which
are shown on Fig. 12.3.

12.3
DATA FOR Co1–xO

<Back to Top>	

Data for
the moduli and other properties of CoO are complicated by its deviations from
stoichiometry, and by the transition from anti-ferromagnetic to
paramagnetic behavior at 289 K (Aleksandrov et al., 1968) [16].  Below this temperature, there is a slight tetragonal distortion of the structure, and the shear modulus decreases  substantially.

We have
neglected both, and calculated µ0
(using )
from single-crystal constants at 300 K of Aleksandrov et al. (1968)
[16].  Since its temperature dependence has not been measured with useful precision, we have adopted the "typical" value

.	 	

Like magnesia,
easy slip in CoO is found on the soft systems , with additional slip on the hard
systems  when
compatibility requires it (CIauer et al., 1971a [17]; Krishnamachari and Jones, 1974 [18]).

As in
MgO, oxygen is the slower diffusing species. Lattice diffusion of Co2+
in Co1-xO depends on stoichiometry.  The dominant defects are
cobalt-ion vacancies, with a concentration x which decreases with
decreasing oxygen partial pressure. Partly be­cause of this, Co2+
diffuses at least 100 times faster than does O2-, and with a
much lower activation energy.  From the data plotted in Fig. 12.13 we selected
the oxygen diffusion data of Chen and Jackson (1969) [19] obtained under an oxygen partial pressure of 0.2 bars (one atmosphere of air); these conditions do not lead to stoichiometric CoO, but they are typical of much of the creep data.  Boundary diffusion in CoO has not been measured directly; but creep data reviewed below suggest the values listed in the table.  We have assumed an activation energy for core diffusion of Qc = 0.6 Qυ, giving a value of Q/RTM
very close to that measured for MgO.

The most
extensive body of creep data for polycrystalline CoO is that of Krishnamachari
and Notis (1977) [20].  They measured an activation energy of 301 kJ/mole, substantially lower than the preferred activation energy for oxygen diffusion (398 kJ/mole), and lower also than that measured in creep by Clauer et al. (1971a) [17] whose data, however, are for primary creep in single crystals.  Using this higher activation energy, it is not possible to match Krishnamachari and Notis' data over a wide range of temperature.  We have chosen creep parameters to give an exact match at 1100°C.

At low
stress and high temperature, Krishnama­chari and Notis (1977) [20] observed more or less Newtonian creep with an activation energy of 180 kJ/mole, suggesting Coble-creep.  This is further supported by the observations of Clauer et al. (1971b) [21] and by Strafford and Gartside (1969) [22], of an activation energy of 213 kJ/mole during the low­stress creep of polycrystalline CoO. Considering these observations, we have chosen a value of Qb of 200 kJ/mole (0.5 Qυ) and a value of
δD0b which matches the
Coble-creep equation (eqn. (2.29)) to the low-stress data of
Krishnamachari and Notis (1977) [20].  Their data suggested a grain size dependence of 1/d2 which they interpret as Nabarro-Herring, rather than Coble-creep. But lattice diffusion of oxygen is much too slow to account for the rates they observed, and if lattice diffusion of cobalt is rate-controlling, then boundary diffusion of oxygen must be even faster than we have assumed it to be (see the discussion for MgO).  The unexpected grain size dependence may be caused by the proximity of the field boundary with dislocation creep.

Dislocation
glide parameters are deduced from the hardness data of Westbrook (1966) [15], with the Marsh (1964) [23] correction.

The two
maps (Figs. 12.7 and 12.8) are broadly consistent with the limited data. The
real behavior may be complicated by transitions from intrinsic to extrinsic
diffusion, and by oxygen transport by boundary diffusion while cobalt still
moves by lattice diffusion. The effect of such changes is illus­trated in the
section on MgO.

Fig.12.7. A
stress/temperature map for CoO with a grain size of 10
µm. Data are labelled with logl0().

Fig. 12.8.
A strain-rate/stress map for CoO with a grain size of 10
µm. Data are labelled with the
temperature in °C.

Fig.12.9. A
stress/temperature map for FeO with a grain size of 10
µm. Data are labelled with logl0().

Fig.12.10.
A strain-rate/stress map for FeO with a grain size of 10
µm. Data are labelled with the
temperature in °C.

Fig. 12.11.
Diffusion data plot for MgO. Data from (1) Shirasaki and Hama (1973) [24]; (2) Shirasaki and Oishi (1971) [25]; (3) Harding et al. (1971) [26]; (4) Vasilov et al. (1969); (5) Oishi and Kingery (1960); (6) Rovner (1966) [27]; (7) Shirasaki and Yamamura (1973); (8) Narayan and Washburn (1973) [10]; (9) Harding and Price (1972) [28].

Fig. 12.12.
Selected diffusion coefficients for MgO illustrating the selection of the
slowest species diffusing by the fastest path.

12.4
DATA FOR Fel-xO

<Back to Top>	

No
single-crystal elastic constants are available for FeO. Table 12.1 lists
the polycrystal shear modulus of Akimoto (1972) [29], and the typical temperature dependence of –0.3. By analogy with the other oxides of this chapter, slip in FeO is expected to occur on the easy system  with slip on the
hard system  appearing
in polycrystals.

As in Col–xO,
deviations from stoichiometry influence the properties of Fel–xO. 
Its melting point, for example, depends on composition; we have used the value
for x = 0.05.  More important, diffusion rates depend on composition.  As far
as we know, lattice diffusion of O2- in Fel–xO has
not been measured.  The oxide is always hyperstoichiometric, and the metal ion
is smaller than the oxygen ion.  For both reasons we expect that the diffusion
of O2- should be much slower than that of Fe2+, and
should control creep rates.  The creep data of Ilschner et al. (1964) [30] support this view: they observed an activation energy for creep of 326 kJ/ mole, compared with about 125 kJ/mole for the lattice diffusion of Fe2+.  We have therefore assumed that Qυ (O2-) is
326 kJ/mole even though it leads to a normalized value, Qυ/RTM, of 24
which is higher than that for most other oxides.  We have combined this with a
pre-exponential D0υ (O2-) of 10-2 m2/s
to give a melting point diffusivity in general agree­ment with that for other
oxides.  There are no measurements of grain-boundary or core diffusion
for FeO.  The data given in the table are estimates.

The
parameters describing power-law creep are chosen to fit the data of
Ilschner et al. (1964) [30] for x = 0.054.  The creep rate of both Co1–xO and Fel–xO increases with x, an observation not easy to explain if the creep is controlled by oxygen diffusion on its own sublattice.  It is possible that complex oxygen defects are involved.

The
parameters for lattice-resistance controlled glide are chosen to fit the
hardness data of Westbrook (1966) [15], adjusted according to Marsh (1964) [23].  The simple maps of Figs. 12.9 and 12.10 are consistent with this very limited data. One must anticipate that the real behavior may be compli­cated in the ways described for MgO.

Fig. 12.13.
Diffusion data plot for CoO. Data from (l) Maiya et al. (1970); (2)
Mrowec (1967); (3) Chen et al. (1969); (4) Carter and Richardson (1954) [31]; (5) Crow (1969); (6) Chen and Jackson (1969); (7) Holt (1967); (8) Thompson (1962).

Fig. 12.14.
Diffusion data plot for FeO. Data from (1) Chen and Peterson (1973) [32]; (2) Greenwood and Howe (1972) [33]; (3) and (4) Hembree and Wagner (1969) [34]; (5) Camp­bell (1969) [35]; (6) Fujii and Meussner (1967) [36]; (7) Levin and Wagner (1965) [37]; (8) Rickert and Weppner (1974) [38]; (9) Chu (1973) [39]; (10) Carter and Richardson (1954) [31]; (11) Himmel et al. (1953) [40]; (12) Valov (1970) [41].

References for Chapter 12

<Back to Top>	

1.  Stocker, R.L. and M.F. Ashby, On the empirical constants in the Dorn equation.
Scripta Met., 1973. 7: p. 115-20.

2.  Evans,
A.G. and T.G. Langdon, Structural Ceramics. Prog. Mat. Sci., 1976. 21.

3.  Speltzler,
H.A. and D.L. Anderson, Discrepancies in elastic constant data for MgO
polycrystals and single crystals. J. Am. Ceram. Soc., 1971. 54: p.
520-5.

4.  Parker,
E.R., Mechanical Properties of Engineering Ceramics, ed. W.W.a.P.
Kriegel, H. 1961, Inter-science, NY. 61.

5.  Hulse,
C.O. and J.A. Pask, Mechanical properties of magnesia single crystals in
compression. Journal of American Ceramic Society, 1960. 43: p.
373-84.

6.  Hulse,
C.O., S.M. Copley, and J.A. Pask, Effect of crystal orientation on plastic
deformation of magnesium oxide. Journal of American Ceramic Society, 1963. 46:
p. 317-322.

7.  Day,
R.B. and R.J. Stokes, Mechanical behavior of polycrystalline magnesium oxide
at high temperatures. Journal of American Ceramic Society, 1966. 49:
p. 345-54.

8.  Wuensch,
B.J., W.C. Steele, and T. Vasilos, cation self-diffusion in single-crystal
MgO. J. Chem. Phys., 1973. 58: p. 5258-66.

9.  Oishi,
Y. and W.D. Kingery, J. Chem. Phys., 1960. 33: p. 905.

10.  Narayan,
J. and J. Washburn, Self diffusion in magnesium oxide. Acta Met., 1973. 21:
p. 533.

11.  Passmore,
E.M., R.H. Duff, and T. Vasilov, Creep of dense, polycrystalline magnesium
oxide. J. Am. Ceram. Soc., 1966. 49: p. 594-600.

12.  McKenzie,
D.P., The History of the Earth's Crust, ed. R.A. Phinney. 1968,
Princeton, N.J: Princeton University Press.

13.  Langdon,
T.G. and J.A. Pask, The mechanism of creep in polycrystalline magnesium
oxide. Acta Metallurgica (pre 1990), 1970. 18: p. 505.

14.  Paterson,
M.S. and C.W. Weaver, Deformation of polycrystalline MgO under pressure.
J. Am. Ceram. Soc., 1970. 53: p. 463-71.

15.  Westbrook,
J.H., Rev. Hautes Temper. et Refract., 1966. 3: p. 47.

16.  Aleksandrov,
K.S., L.A. Shabanova, and L.M. Reshchikova, Anomalies of elastic properties
and internal friction of a CoO single crystal. Sov. Phys. Solid State,
1968. 10: p. 1316-21.

17.  Clauer,
A.H., M.S. Seltzer, and B.A. Wilcox, Creep of CoO single crystals.
Journal of Materials Science, 1971a. 4: p. 1379-88.

18.  Krishnamachari,
V. and J.T. Jones, Compressive creep of CoO single-crystals. Journal of
American Ceramic Society, 1974. 57: p. 506-7.

19.  Chen,
W.K. and R.A. Jackson, Oxygen self-diffusion in undoped and doped cobaltous
oxide. J. Phys. Chem. Solids, 1969. 30: p. 1309-14.

20.  Krishnamachari,
V. and M.R. Notis, High temperature deformation of polycrystalline NiO and
CoO. Acta Metallurgica (pre 1990), 1977. 25: p. 1025.

21.  Clauer,
A.H., M.S. Seltzer, and B.A. Wilcox, in Ceramics in Severe Environments,
W.W.a.P. Kriegel, H, Editor. 1971b, Plenum. p. 361.

22.  Strafford,
K.N. and H. Gartside, The creep of CoO scales- the influence of
stoichiometry, stress and temperature. Journal of Materials Science, 1969. 4(9):
p. 760-7.

23.  Marsh,
D.M. Plastic flow in glass. in Proc. R. Soc. 1964.

24.  Shirasaki,
S. and M. Hama, Oxygen-diffusion characteristics of loosely-sintered
polycrystalline MgO. Chem. Phys. Lett., 1973. 20: p. 361-5.

25.  Shirasaki,
S. and Y. Oishi, Role of grain boundaries in oxygen self-diffusion in
polycrystalline MgO. Jap. J. Appl. Phys., 1971. 10: p. 1109-10.

26.  Harding,
B.C., D.M. Price, and A.J. Mortlock, cation self-diffusion in single crystal
MgO. Philosophical Magazine, 1971. 23(182): p. 399-408.

27.  Rovner,
L.H. 1966, Cornell University.

28.  Harding,
B.C. and D.M. Price, Cation self-diffusion in MgO up to 2350 degrees C.
Philosophical Magazine, 1972. 26(26): p. 253-60.

29.  Akimoto,
S., The system MgO-FeO-SiO2  at high temperatures: Phase
equilibra and elastic properties. Tectonophysics, 1972. 13: p.
161-200.

30.  Ilschner,
B., B. Reppich, and E. Riecke, Faraday Soc. Disc., 1964. 38: p. 243.

31.  Carter,
R.E. and F.D. Richardson, An Examination of the decrease of surface-activity
method of measuring self-diffusion coefficients in Wustite and Cobaltous oxide.
Journal of Metals, 1954. 6: p. 1244-57.

32.  Chen,
W.K. and N.L. Peterson, J. Phys. (Paris), Colloq., 1973. 9: p. 303.

33.  Greenwood,
N.N. and A.T. Howe, J. Chem. Soc. Dalton Trans., l972. 1: p. 122.

34.  Hembree,
P. and J.B.J. Wagner, The diffusion of Fe55 in Wustite as a
function of composition at 1100o C. Trans. AIME, 1969. 245:
p. 1547.

35.  Campbell,
R.H. 1969, Arizona State University, p. 95. Univ. Microf. No. 69-5710.

36.  Fujii,
C.T. and R.A. Meussner, Rept. Nav. Res  Lab. Progr. (no report #). 1967.

37.  Levin,
R.L. and J.B.J. Wagner, Reduction of undoped and chromium-doped wustite in
carbon monoxide-carbon dioxide mixtures. Trans. AIME, 1965. 233: p.
159.

38.  Rickert,
H. and W. Weppner, Electrochemical investigation of chemical diffusion in
wustite using a solid oxide electrolyte. Z. Naturforsch., 1974. A29:
p. 1849-59.

39.  Chu,
W.F. in Proc. Nato Conf Sept. 1973. Belgirate, Italy.: North Holland
Publ. Co.

40.  Himmel,
L., R.F. Mehl, and C.E. Birchenall, Self-diffusion of iron in iron oxides
and Wagner theory of oxidation. J. Metals, 1953. 5: p. 827-43.

41.  Valov,
P.M., J. Solid State Chem., 1970. 1: p. 215.

<Back to Top>

File: chapter_13.htm
CHAPTER 13

CHAPTER 13

OXIDES WITH THE FLUORITE STRUCTURE: UO2 AND
ThO2

13.1

General Features of the Deformation of Fluorite-Structured Oxides

13.2 
Data for UO2 and ThO2

References for Chapter 13

Both uranium dioxide and thorium dioxide
crystallize with the fluorite (CaF2) structure. They differ from
most other oxides in that the metal ion is larger than the oxygen ion and,
partly for this reason, diffuses more slowly. Both oxides can be thought of as
an f.c.c. stacking of metal ions, with oxygen ions contained in the tetrahedral
holes. The oxides PuO2 and CeO2 are like UO2
and ThO2 in the size and packing of their ions. Their mechanical behaviour
should closely resemble that described below.

All
these oxides exist over a range of composition. They are usually
hyperstoichiometric with the composition UO2+x and ThO2+x.
Throughout we have tried to select data for oxides close to stoichiometry.

Data
and maps for the two oxides are shown in Figs. 13.1 to 13.4. The parameters
used to construct them are listed in Table 13.1.

TABLE 13.1 Oxides with
  the fluorite structure

Material

UO2.00

ThO2.00

Crysrallographic
  and thermal data

  Atomic volume,
  Ω(m3)

  Burger's vector, b (m)

  Melting temperature,
  TM (K)

4.09 x 10-29

  3.87 x 10-10

  3080

(a)

  (a)

  (b)

4.39 x 10-29 

  3.96 x 10-10

  3520

(a)

  (a)

  (b)

Modulus

  Shear modulus
  at 300 K, μ0 (MN/m2)

  Temperature dependence of modulus, 

9.39 x 104

  -0.35

(c)

  (d)

1.02 x 105

  -0.48

(k)

  (l)

Lattice
  diffusion

  Pre-exponential,
  D0υ (m2/s)

  Activation
  energy, Qυ (kJ/mole)

1.2 x 10-5

  452

(e)

3.5 x 10-5

  625

(m)

Boundary
  diffusion

  Pre-exponential, 
  δD0b (m3/s)

  Activation
  energy, Qb (kJ/mole)

2 x 10-15

  293

(f)

10-14

  375

(n)

  (n)

Core
  diffusion

  Pre-exponential, acD0c (m4/s)

  Activation
  energy, Qc (kJ/mole)

10-25

  293

(g)

10-25

  375

(g)

Power-law creep

  Exponent, n

  Dorn constant,
  A

4.0

  3.88 x 103

(h)

4.0

  5.2 x  106

(o)

Obstacle-controlled
  glide

  0 K flow stress, 

  Pre-exponential, (s-1)

  Activation
  energy, 
  ∆Fp/μ0b3

3 x 10-3

  106

  0.5

(i)

3 x 10-3

  106

  0.5

(p)

Lattice-resistance-controlled-glide

  0 K flow stress, 

  Pre-exponential, (s-1)

  Activation
  energy, 
  ∆Fp/μ0b3

2 x 10-2

  1011

  0.08

(j)

2 x 10-2

  1011

  0.08

(q)

(a)  is the volume of one UO2 or
  ThO2 molecule, and  where a is the lattice parameter.

  (b) Shunk (1969).

  (c) Wachtman et al. (1965); 

  (d) Marlowe and Kaznoff (1976).

(e) Diffusion of uranium ions; see also the diffusion plot 
  for UO2, Fig. 13.5. These parameters correspond to the
  measurements of McNamara (1963). They were chosen because they
  lie centrally through the data shown in the diffusion plot; Dυ=D0υ exp–(Qυ/RT).

  (f) Diffusion of uranium ions; Alcock et al. (1966); 
  δDb = 
  δD0b  exp
  –(Qc/RT).

  (g)A dubious estimate, based on the data for Db;
  acDc = acD0c exp–(Qc/RT).

  (h) Based on data of Poteat and Yust (1968). These
  parameters

give an exact fit at 1535°C; see Fig 13.2.
  The value of A is for tensile creep; the maps were computed
  using .

  (i,j)  Data are sparse. These parameters give a tolerable
  fit to the measurements of Radford and Terwilliger (1975) and of
  Rice (1971).

  (k)  Bechmann and Hearmon (1969); see also note (c).

  (l)  Spinner et al. (1963); see also note
  (d).

  (m)  Diffusion of thorium ions; see also the diffusion
  plot for  ThO2, Fig. 13.6. These parameters correspond
  to the measurements of King (1971). They were chosen because the
  activation energy is close to that for power law creep.

  (n)  Diffusion of thorium ions. The parameters match
  the data of King (1968) and the activation energy matches certain
  creep-data —see text.

  (o)  Based on data of Wolfe and Kaufman (1967), see
  Fig. 13.4; see also note (h).

  (p,q) Based on data of Ryshkewitch (1941, 1942).  Based
  on data of Ryshkewitch (1941, 1942).

13.1
  GENERAL FEATURES OF THE DEFORMATION OF FLUORITE­STRUCTURED OXIDES
	<Back to Top>

At
low temperatures the fluorite-structured oxides show a substantial
lattice resistance, which dominates the mechanical strength up to about 0.4 TM.
Hardness studies and compression tests both indicate a flow strength at 0 K
of about μ/50.

Above
0.4 TM, the oxides creep. Data for UO2 and ThO2
are detailed on the maps shown as Figs. 13.1 to 13.4. At the higher stresses
and larger grain sizes, both oxides exhibit power-law creep, with a creep
exponent of about 4. Even though the metal ion is the slower diffusing species,
the creep rate depends on the oxygen partial-pressure in the surrounding
atmosphere. Seltzer et al. (1971) [1] who have
reviewed the creep data for this class of oxides, report that the creep rate of
UO2+x increases, and its apparent activation energy
decreases, with increasing amounts of excess oxygen (x) probably because
it  stabilizes vacancies on the uranium sublattice, enhancing uranium-ion
diffusion. They found a maximum activation energy of 561 kJ/mole at the
composition UO2.00.

At lower stresses
the oxides show a well-defined regime of diffusional flow, sometimes with
a threshold stress. The creep is almost linear-viscous (n ≈ 1), and
strongly dependent on grain size. The maps show that it is well described by
the rate equation for diffusional flow (eqn. (2.29)).

Data
for UO2 are more extensive than for ThO2 though there is
a lack of good hardness measure­ments for both. Inspection of the maps for UO2
shows that they give a good description of most of the data in all three
fields. That for ThO2 is less satisfactory. But the coincidence
between the two is good enough that one can conclude with con­fidence that,
when normalized, the mechanical be­haviour of the two are closely similar. For
this reason we think that oxides with the fluorite struc­ture, in which the
cation is larger than the anion, probably form a mechanically-similar
class, and that PuO2 and the rare-earth oxides typified by CeO2
probably behave very much as UO2 does.

Fig. 13.1. A
stress/temperature map for UO2.00 with a grain size of 10
µm. Data are labelled with log10().

Fig. 13.2. A strain-rate/stress
map-for UO2.00 with a grain size of 10 
µm. Data are labelled with the temperature in °C.

Fig. 13.3. A
stress/temperature map for ThO2.00 with a grain size of 10 
µm. Data are labelled with log10().

Fig. 13.4. A strain-rate/stress
map for ThO2.00 with a grain size of 10 
µm. Data are labelled with the temperature in °C.

13.2 DATA FOR UO2 AND ThO2

<Back to Top>	

The
preferred data for the two oxides are listed in Table 13.1. The shear modulus
was calculated from single-crystal data (referenced in the table) using:

Its
temperature dependence was obtained from polycrystal data.

The melting
points of these oxides depend on stoichiometry. The values used here are from
Shunk (1969) [2] and refer to
UO2.00 and ThO2.00. Both slip with a slip vector of a on {100}, {110}
and {111} planes (Edington and Klein, 1966 [3]; Gilbert,
1965 [4]).

The
diffusion data for the two oxides are shown in Figs. 13.5 and 13.6. The metal
(broken line) is the slower-diffusing ion in this class of oxide, and
therefore the one likely to control creep and dif­fusional flow (see Chapter
12, MgO, for a detailed discussion of this point). Although there is consider­able
spread in quoted activation energies for metal ion diffusion, the figures show
that the absolute values are in fairly good agreement. (Measurements of
diffusion of oxygen show much greater scatter, partly because the measurements
are difficult, and partly because deviations from stoichiometry may effect it.)
We have selected a high value of activation energy for lattice diffusion, Qυ, of the metal ion, for each oxide: 452 kJ/mole for UO2 and
625 kJ/mole for ThO2 (references are given in the table and the
figures). This choice comes closest to agreement with creep data discussed
below.

Grain-boundary
diffusion of the metal ion has been measured in UO2. We have used
the data of Alcock et al. (1966) [5] which are
some three orders of magnitude slower than those of Yajima et al. (1966)
[6] at 0.5 TM.
When used in the diffusional creep equation, it comes closest to describing
the creep observations of Poteat and Yust (1968) [7], predicting
a creep rate about one order of magnitude slower than that observed.

In
deriving power-law creep parameters, we have used the activation energy
for lattice self-diffusion of the metal ion given in Table 13. 1 and
chosen n and A to give the best fit to the power-law creep
data. As Fig. 13.2 shows, our values for n and A for UO2
match the data of Poteat and Yust (1968) [7] at 1535°C,
and give a tolerable fit to the rest of the high-stress data for stoichiometric UO2 from 1400 to 2000°C. Those for ThO2
(Fig. 13.4) match Wolfe and Kaufman's (1967) [8]  data between
1700 and 1900°C, and are a tolerable fit to the high-stress data of Poteat and Yust (1966) [9].

At
lower stresses and smaller grain-sizes, creep in UO2 becomes
Newtonian-viscous (n = 1) and strongly dependent on grain size
(Poteat and Yust, 1966, 1968 [7, 9]; Bohaboy et
al., 1969 [10]; Seltzer et
al., 1971 [1]; Burton and
Reynolds, 1973 [11]). The data
for both oxides are consistent with diffusional flow, usually involving grain-boundary
transport, and sometimes with a threshold stress (Burton and Reynolds, 1973 [11]). An
example is the study of the compressive creep of ThO2, with a
grain size of 10 
µm, of Poteat and Yust (1966) [9]. They
observed an activation energy of 470 ± 30 kJ/mole, about
three-quarters of that for lattice self-diffusion of Th ions. The
absolute magni­tude of the creep rate is faster, by a factor of 104,
than that predicted by the Nabarro-Herring equation, but is broadly
consistent with the Coble equation (Chapter 2, eqn. 2.29). We have adopted Qb 
= 0.6Qυ and
δD0b = 10-14
m3/s, which ad­equately describes the diffusion measurements of King
(1968) [12] for low-angle
boundaries, and have used this in evaluating Coble-creep in ThO2,
giving a tolerable match to the observed creep rates.

The
creep data for both oxides were obtained from samples with grain sizes in the
range 7 to 55 µm. Inspection of the figures, which are constructed
for a grain size of 10 
µm, suggests that the predicted position of the
boundary between power-law creep and diffusional flow lies at stresses
which are too low. It must be remembered that diffusion and creep in these
oxides depends on stoichiometry and on purity, and because of this, a low
activation energy for creep, like that observed by Poteat and Yust, may imply
that diffusion is extrinsic.

Parameters
describing the low-temperature plasticity of UO2 (Table 13.1)
are based on yield strength measurements of Radford and Terwilliger (1975) [13] and
room-temperature hardness and compressive strength measurements of Rice (1971) [14]. Those for
ThO2 are based on the compressive strength data of Ryshkewitch
(1941, 1942) [15, 16].

Fig. 13.5. Diffusion in UO2. 
The data are from (1) Dornelas adn Lacombe, 1967; (2) Contamin adn Stefani, 
1967; (3) Contamin and Slodzian, 1968; (4) Marin and Contamin, 1969; (5) Lay, 
1970; (6) Contamin et al., 1972; (7) Reinmann and Lundy, 1969; (8) 
ibid; 1968; (9) Auskern and Belle, 1961; (10) Alcock et al., 1966; 
(11)Lindner and Schmitz, 1961; (12) Yajima et al., 1966; (13) Hawkins and 
Alcock, 1968; (14)Nagels, 1966; (15) McNamara, 1963; (16) Carter and Lay, 1970; 
(17) Bittel et al., 1969; (18) Iida, 1967; (19) Matzke, 1969; (20) Murch
et al., 1975.

Fig. 13.6. Diffusion in ThO2. The data are from
  (1) Kawkins and Alcock, 1968; (2) King, 1971; (3) Morgan and Poteat, 1968;
  (4)
Roberts and Roberts, 1967

References for Chapter 13	
  <Back to Top>	

1.  Seltzer, M.S., et al., Reactor Technoloyy,
1971. 14: p. 99.

2.  Shunk, F.A., Constitution of Binary
Alloys, 2nd Supplement. 1969: McGraw-Hill.

3.  Edington, J.W. and M.J. Klein, slip and
fracture in single crystals of thoria. Journal of Applied Physics, 1966. 37(3906-08).

4.  Gilbert, A., Deformation and fracture of
Thoria. Philosophical Magazine( before 1978), 1965. 12: p. 139.

5.  Alcock, O.B., et al. Thermodynamics
(IAEA) Vienna, SM 66/36. 1966?

6.  Yajima, S., H. Fuynya, and T. Hirai,
Journal of Nuclear Materials, 1966. 20: p. 162.

7.  Poteat, L.E. and C.S. Yust, Grain
Boundary Reactions during Deformation, in Ceramic Micro-structure,
R.M.a.P. Fulrath, J. A., Editor. 1968, Wiley. p. 646.

8.  Wolfe, R.A. and S.I. Kaufman, Mechanical
Properties of Oxide Fuels. 1967, Westinghouse.

9.  Poteat, L.E. and C.S. Yust, Creep of
polycrystalline thorium dioxide. J. Am. Ceram. Soc., 1966. 49: p.
410-14.

10.  Bohaboy, P.E., R.R. Asamoto, and A.E. Conti,
USAEC Report. 1969, GEAP, General Electric Co.

11.  Burton, B. and G.L. Reynolds, The
diffusional creep of uranium dioxide: Its limitation by interface processes.
Acta Metallurgica (pre 1990), 1973. 21: p. 1073.

12.  King, A.D., Journal of Nuclear Materials,
1968. 26: p. 112.

13.  Radford, K.C. and G.R. Terwilliger, Compressive
deformation of polycrystalline UO2. J. Am. Ceram. Soc., 1975. 58:
p. 274-8.

14.  Rice, R.W., The Compressive Strength of
Ceramics., in Ceramics in Severe Environments, W.W.a.P. Kriegel, H.,
Editor. 1971, Plenum. p. 195.

15.  Ryshkewitch, E., Ber. Dtsch. Keram. Ges.,
1941. 22: p. 54.

16.  Ryshkewitch, E., Ber. Dtsch. Keram. Ges.,
1942. 23: p. 243.

File: chapter_14.htm
CHAPTER 14

CHAPTER 14

OXIDES WITH THE
α-ALUMINA
STRUCTURE:

Al2O3, Cr2O3
AND Fe2O3

14.1

General Features of the Mechanical Behaviour of 
α-Alumina Structured Oxides

14.2 Data
for Al2O3

14.3 Data
for Cr2O3

14.4 Data
for Fe2O3

References for Chapter 14

Three
common oxides have the α-alumina
structure: corundum or sapphire (Al2O3), chromium
sesquioxide (Cr2O3) and hematite (Fe2O3). 
The structure, if described by its smallest unit cell, is rhombohedral; but it
is convenient to think of it in terms of a larger hexagonal unit cell.  The
oxygen ions are packed in a close-packed hexagonal arrangement with metal
ions in two-thirds of the octahedral sites. The unoccupied octahedral
sites are ordered within each close-packed layer, and alternate between
layers, repeating every third layer.  The hexagonal unit cell contains six
oxygen layers.

These oxides are
generally harder and more refractory than the rock-salt structured
oxides, retain­ing their strength to higher temperatures.  Alumina is used as a
structural ceramic, as well as an abrasive and a coating for cutting tools. Chromium sesquioxide is perhaps most important as a surface layer on stainless
steels and nickel-based alloys.

Maps for the three oxides
are shown in Figs. 14.1 to 14.8.  The parameters used to construct them are
listed in Table 14.1.

TABLE 14.1 Oxides with tbe a-alumina structure

Material

Al203

Cr203

Fe203

Crystallographic
  and thermal data

  Atomic volume, 
  Ω(m3)  

  Burger's vector, b (m)  

  Melting temperature, TM (K)

4.25 x 10-29

  4.76 x 10-10

  2320

4.81 x 10-29

  4.96 x 10-10

  2710

(h)

  (h)

5.03 x 10-29

  5.03 x 10-29

  1840

(o)	

Modulus

  Shear modulus
  at 300 K, 
  μ0(MN/m2)

  Temperature
  dependence of modulus, 

1.55 x 105

–0.35

(a)

(a)

1.30 x 105

–0.33

(i)

(j)

8.82 x 104

-0.2

(p)

(q)

Lattice diffusion:
  oxygen ion

  Pre-exponential, D0υ (m2/s)

  Activation
  energy, Qυ (kJ/mole)

0.19

  636

(b)

  (b)

1.59 x 10-3

  423

(k)

  (k)

2.04 x 10-4

  326

(r)

  (r)

Lattice diffusion:
  metal ion

  Pre-exponential,
  δD0υ(m2/s)

  Activation
  energy, Qυ  (kJ/mole)

2.8 x 10-3

  477

(c)

  (c)

—

  —

40

  469

(s)

  (s)

Boundary diffusion:
  oxygen ion

  Pre-exponential, 
  
  δD0b (m3/s)

  Activation
  energy, Qb (kJ/mole)

10-8

  380

(d)

  (d)

10-15

  240

(l)

  (l)

4 x 10-13

  210

(t)

  (u)

Boundary diffusion:
  metal ion

  Pre-exponential, 
  
  δD0b (m3/s)

  Activation
  energy, Qb (kJ/mole)

8.6 x 10-10

  419

(e)

  (e)

—

  —

—

  —

Core diffusion

  Pre-exponential, acD0c (m4/s)

  Activation
  energy, Qc (kJ/mole)

10-22

  380

(d)

  (d)

10-25

  240

(l)

  (l)

2.0 x 10-25

  210

(l)

  (l)

Power-law creep

  Exponent, n

  Dorn constant, A

  Activation energy, Qcr (kJ/mole)

3.0

  3.38

  —

(f)

  (f)

4.0

  1 x 103

  —

(m)

  (m)

3.5

  5.0

  —

(v)

  (v)

Obstacle-controlled
  glide

  O K flow stress, 

  Pre-exponential, (s-1)

  Activation
  energy, 
  ∆F/μ0b3

5 x 10-3

  106

  0.5

5 x 10-3

  106

  0.5

5 x 10-3

  106

  0.5

Lattice-resistance;
  controlled-glide

  O K flow stress, 

  Pre-exponential,(s-1)

  Activation
  energy, 
  ∆Fp/μ0b3

0.05

  1011

  0.032

(g)

  (g)

  (g)

0.05

  1011

  0.032

(n)

(n)

0.05

  1011

  0.032 

(n)

(n)

(a)  Tem (1966); ,

  .

  (b)  Oishi and Kingery (1960), intrinsic oxygen diffusion,
  see text; Dυ = D0υ exp –(Qυ/RT).

  (c)  Paladino and Kingery (1962).

  (d)  Estimated using Qb=Qc=0.6Qυ (intrinsic); 
  
  δDb=δD0b exp – (Qb/RT); acDc=acD0c exp
  – (Qc/RT).

  (e)  Estimate by Cannon and Coble (1974).

  (f)  Based on data of Cannon (1971), high stress
  data at 1650°C assuming Qcr, to be that for intrinsic
  oxygen diffusion. The value of A is for tensile creep; the
  maps are computed using  .

  (g)  To match the hardness data of Westbrook (1966).

(h)  Based on a = 4.96 A and c = 13.58 A.

  (i)  Rossi and Lawrence (1970); polycrystal data.

  (j)  Yevtushchenko and Levitin (1961); polycrystal
  data; see note (a).

  (k)  Hagd (1965).

  (1)  Estimated; see note (d).

  (m) Burton (1975), see note (f).

  (n)  Assumed to be the same as Al2O3.

  (o) See text.

  (p)  Chou and Sha (1971) see note (a).

  (q) Anderson et al. (1968j; polycrystal data; see
  note (a).

  (r) Hagel (1966).

  (s) Lindner et al. (1952) as corrected by Hagel
  (1966).

  (t) To match creep
  data as described in text.

  (u) Channing and
  Graham (1972). Channing and Graham (1972).

  (v) Crouch (1972);
  see note (f). Crouch (1971); see Crouch (1972); see note (f).

14.1 GENERAL FEATURES OF THE MECHANICAL
  BEHAVIOUR OF α-ALUMINA STRUCTURED
  OXIDES
	<Back to Top>

These oxides are
generally stronger than those with the rock-salt structure.  By comparing
maps for α-alumina
(Figs. 14.1-14.4) with those for magnesia (Figs. 12.1-12.4), one
sees that the lattice-resistance persists to a much higher temperature
(0.5 TM instead of 0.3 TM) and that creep,
at the same values of 
σs/μ and T/TM, is
nearly ten times slower.  Part of this difference is caused by the structure of 
α-alumina, which imposes restrictions
on slip which do not exist in a simple hexagonal close-packing of ions. 
Because of the ordered filling of the octahedral sites (described above)
certain shears create stacking faults; among these are the simple basal shear
and simple twinning, both of which are made much more difficult.  The easy slip
systems are still those in the basal plane (with slip in the harder prismatic
and pyramidal systems appearing at high temperatures) but the overall strength
is greater than that of the simpler oxides.

Neither
α-alumina nor chromium sesquioxide  show any appreciable deviations from exact stoichiometry.  Both
exist in other allotropic forms, stabilized by temperature and pressure, but no
data exist for these and we shall ignore them.  Hematite, by contrast, is stable
over a range of composition (depending on oxygen partial pressure) and
decomposes to Fe3O4 and oxygen before it melts.

Certain problems exist in
applying the simple rate equations of Chapter 2 to these oxides.  First, there
is the problem of relating single  crystal to polycrystal behaviour.  Both at
low temperatures and in creep, polycrystal plasticity is possible only if four
or five independent slip systems operate: basal slip alone is insufficient. 
The polycrystal flow strength reflects some weighted average of the strengths
of these systems, and is generally closer to that for the hard system
(Hutchinson, 1977) [1].  Where necessary, we have assumed the two to be
equal.  Similarly, the hardness is taken to be 3√3 times the shear strength of the hard system.

The second problem is
that of averaging diffusion coefficients of the components, discussed in
Section 12.1 for rock-salt structured oxides.  Mass transport requires the
motion of metal and oxygen in the ratio 2:3.  We therefore form the effective
diffusion coefficient: 

and use this in place of the lattice diffusion coefficient. 
In diffusional flow there is a further problem in picking an appropriate
molecular volume 

Ω. 
When oxygen is the slower moving species, it is proper to use: 

Ωeff = 
  Ω/3	 	

where
Ω is the volume associated with the Al2O3
molecule (since work 
σΩ/3
done every time one oxygen atom arrives at a surface).  When the metal ion is
slower, the proper effective volume becomes: 

Ωeff = 
Ω/2

But diffusion may be
extrinsic or intrinsic, and alternative diffusion paths (lattice and grain­boundary
paths, for instance) may be available.  As a general rule the creep rate is
determined by the fastest path of the slowest species, and this may change with
temperature and grain size as illustrated in Fig. 14.10, which helps understand
the disposition of the fields in Figs. 14.3 and 14.4.  A further discussion of
this point is given in Section 12.1. 

The maps have been
constructed using these principles.  It must be emphasized that the data are
very limited.  The maps are no better than the data used to construct them, and
must be used with caution.

Fig. 14.1. A
stress/temperature map for Al2O3 with a grain size of 10 µm.  Data are labelled with log10 ().

Fig. 14.2. A strain-rate/stress
map for Al203 with a grain size of 10 
µm.  Data are labelled with the temperature in °C. 
Data for larger grain sizes are shown on Fig. 14.4.

Fig. 14.3. A
stress/temperature map for Al2O3 with a grain size of 100
µm.  Data are shown on Fig. 14.1.

Fig. 14.4. A strain-rate/stress
map for Al2O3 with a grain size of 100 
µm.  Data are labelled with the temperature in °C.

Fig. 14.5. A
stress/temperature map for Cr2O3 with a grain size of 10 
µm.  Data are labelled with log10 ().

Fig. 14.6. A strain
rate/stress map for Cr2O3 with a grain size of 10 µm.  Data are labelled with the oxygen partial pressure
in MN/m2, the grain size in mm and
the tem­perature in °C.

Fig. 14.7. A
stress/temperature map for Fe203 with a grain size of
10 µm.  Data are labelled with log10 ().

Fig. 14.8. A strain-rate/stress
map for Fe2O3 with a grain size of 10 µm. Data are labelled with the temperature in °C.

14.2 DATA FOR Al2O3

<Back to Top>	

The
modulus μ0 was
calculated from: 

using single-crystal data and
their temperature dependence (Tefft, 1966) [2].  This modulus is the one determining the energy of a
 screw
dislocation in a trigonal crystal (Chou and Sha, 1971) [3].

Slip and twinning in
alumina are discussed by Kronberg (1957) [4].  Because of the complicated pack­ing of aluminium
ions, the Burger's vector is large: 2.73 times larger than the oxygen ion
spacing.  Slip is easiest on the basal plane, but is observed (and required,
for polycrystal plasticity) on the prism and pyramidal planes also.

Diffusion data for Al2O3
are shown in Fig. 14.9.  Alumina does not deviate significantly from
stoichiometry, but small levels of impurity can influence diffusion rates
greatly.  Cannon and Coble (1974) [5], who have studied and reviewed creep of Al2O3, conclude that its diffusional flow
can be understood if the boundary diffusion of oxygen is faster than that of
aluminium either in the lattice or in the boun­daries.  If this is so, a regime
will exist in which Al-diffusion controls the creep rate (see Fig. 14.10
and compare Figs. 14.1 and 14.2); data exist which support this view.

For the intrinsic lattice
diffusion of oxygen, we have used the data of Oishi and Kingery (1960) [6], shown in the diffusion plot of Fig. 14.9.  Lattice
diffusion of Al3+ appears to be extrinsic in all available creep
experiments (Cannon and Coble, 1974 [5]) .  Its rate then depends on the concentration and
nature of the impurities.  We have used the data of Paladino and Kingery (1962)
[7], but when it limits the creep rate, the maps may be
unreliable.

For boundary diffusion of
Al3+ we have used the estimate of Cannon and Coble (1974) [5], though it leads to a value of Qb/RTM
which is exceptionally large.  For boundary diffusion of oxygen we have
estimated a value in line with data for other oxides.  Its value is not
critical since it is never rate­controlling.  The core diffusion of oxygen is
based on an estimate.

Power-law creep in
Al2O3 is much slower than in the rock-salt-structured
oxides at the same fraction of the melting point.  The maps are based on the
compression data of Cannon (1971) [8] for large­grained (65
µm) material, taking a creep exponent n of 3. 
Cannon reported an activation energy of 611 kJ/mole, large enough to be
intrinsic lattice diffusion of oxygen (Table 14.1).  These data are generally
con­sistent with measurements of the critical resolved shear stress for
pyramidal and for prismatic slip in single crystals.

The lattice-resistance
controlled glide parameters are based on the hardness data of Westbrook (1966) [9].  The value of 
∆Fp/μ0b3 of 0.032 appears low only because the
Burger's vector b is large.

Fig.
14.9.  Diffusion data for Al2O3. The data are from: (1)
Oishi and Kingery (1960) [6]; (2)
Paladino and Kingery (1962) [7]; (3)
Folweiler (1961) [10]; (4)
Roberts and Roberts (1967) [11]; (5)
Warshaw and Norton (1962) [12]; (6)
Vishnevskii et al. (1971) [13]; (7)
Beauchamp et al. (1961) [14]; (8)
Coble and Kingery (1956) [15]; (9)
Stavrolakis and Norton (1950) [16];
(10) Jones et al. (1969) .

Fig.
14.10.  Selected diffusion coefficients for Al2O3 with d = 100
µm, illustrating the selection of the slowest species
diffusing by the fastest path.

14.3 DATA FOR Cr203

<Back to Top>	

Modulus measurements for
  Cr2O3 are confused by the antiferromagnetic to paramagnetic
  transition at 311 K, at which the shear modulus increases.  No single-crystal
  constants are available, so we have used the polycrystal shear modulus of
  Rossi and Lawrence
  (1970) [17] extrapolated to full density, and estimated a temperature
  dependence from the polycrystal data of Yevtushchenko and Levitin (1961) [18].  Chromium sesquioxide, like alumina, exists only
  close to stoichiometry.  Its slip systems have not been studied and are assumed
  to be the same as those of alumina.

  Lattice diffusion of
oxygen is at least 100 times slower than that of chromium in Cr203
(Fig. 14.11), and should control the rate of creep.  We have found no data for
boundary or core diffusion for either species, and have made estimates based on
data for other oxides.  Because of the unequal number of Cr3+ and O2–
ions in a molecule, an effective diffusion coefficient  and Qeff =Q/3
must be used in the diffusional flow equation, assuming that oxygen is always
the slower-moving species.

The only creep data for
Cr2O3 are those of Burton (1975) [19] shown in Figs. 14.5 and 14.6.  They are compatible
with power-law behaviour at higher stresses, and with the transition to
diffusional flow controlled by oxygen diffusion at lower stresses. There is an
indication that a threshold stress may be involved in the diffusional flow
field (not shown on the map).

We have found no hardness
data for Cr2O3, and have therefore used glide parameters
that give the same normalized plastic behaviour as Al2O3
at low temperatures.

Fig. 14.11. Diffusion data
for Cr2O3. The data are from (1) Walters and Grace (1965) [20]; (2)
Hagel and Seybolt (1961) [21]; (3)
Lindner and Åkerström (1956) [22]; (4)
Hagel (1965) [23].

14.4 DATA FOR Fe2O3

<Back to Top>	

The modulus
μ0 was calculated from the expression for the energy of
a  screw
dislocation in the basal plane of a trigonal crystal:

given by Chou and Sha (1971) [3], and using the single­crystal constants cited by
them. The temperature dependence is from the polycrystal measurements of
Anderson et al. (1968) [24].

The range of stability of
Fe2O3 increases with oxygen partial pressure. In air it
decomposes to Fe3O4 and O2 at 1663 K; under
one atmosphere of oxygen it is stable to 1732 K; and under 16 atmospheres of
oxygen, Phillips and Mann (1960) [25] found a eutectic between Fe3O4
and Fe2O3 at 1839 K. The Handbook of Physics and
Chemistry (1972) [26] gives the melting point as 1840 K. We have used this
value.

Slip systems in Fe2O3
have not been studied. We assume them to be the same as Al2O3.

Lattice diffusion of both
Fe3+ and O2-in Fe2O3 have
been measured (Fig. 14.12). They are of roughly equal magnitude, requiring
the use of an effective diffusion coefficient: 

and, for diffusional flow, an
effective molecular volume Qeff = Q/2.5.  At high temperatures Fe2O3
can drift off stoichiometry, changing its diffusion coefficients.  Chang and
Wagner (1972) [27], for example, found that the diffusion of iron
decreased with increasing PO2 (they found ) and Crouch (1972) [28] observed a similar trend in the creep rate (he found ), although a quantitative explanation
is lacking.  We have used the lattice diffusion parameters of Hagel (1966) [29] for oxygen and those of Lindner et al. (1952) [30] for iron.  The result is a switch from control by
oxygen diffusion to control by iron diffusion at 1100°C.  It is shown as a dash­dot
line on Fig. 14.7.

We have derived creep
parameters from the data of Crouch (1972) [28] who observed power-law behaviour at higher
stresses and linear behaviour at lower stresses  (Figs. 14.7 and 14.8). A
correction is required to compensate for the large porosity (12%) in these
samples. Crouch (1972) [28] reported that  exp 14 φ, where φ is the porosity, so that specimens
of zero porosity should creep more slowly, by a factor of 5, than the data
plotted on Figs. 14.7 and 14.8. This has been taken into account in computing
the maps.

Crouch (1972) [28] interpreted his data in terms of Nabarro Herring
creep. But Hay et al. (1973) [31], studying the low-stress creep of Fe2O3
found a grain size dependence which lay between d-2 and
d-3, and a creep rate that appears to be too rapid for
Nabarro-Herring creep, suggesting control by grain-boundary
diffusion. Accordingly, we have calculated boundary diffusion coefficients from
these data, and find that the value of 
δDb shows general agreement with those derived from sintering
experiments by Johnson (1973) [32]; and that the activation energy is close to that for
the oxidation of Fe3O4 to Fe2O3
(210 kJ/mole; Channing and Graham, 1972 [33]) which is believed to occur by boundary diffusion of
oxygen. We have used this activation energy, and a pre-exponential which
best matches Crouch's compression tests on fine-grained, low­porosity
samples.  This is why the fit to the rest of Crouch's data, which had a larger
porosity, is poor.

We have found no hardness
data for Fe2O3, and have therefore used for low-temperature
plasticity the same normalized parameters as for alumina.

Fig. 14.12. Diffusion data for Fe2O3.
The data are from (1) Kingery et al. (1960) [34]; (2) Hagel (1966) [29]; (3) Lindner et al. (1952) [30]; (4) Izvekov et al. (1962) [35]; (5) Chang and Wagner (1972) [27].

References for Chapter 14

<Back to Top>	

1.  Hutchinson, J.W., Creep and plasticity of
hexagonal polycrystals as related to single crystal slip. Met. Trans.,
1977. 8A: p. 1465.

2.  Tefft, W.E., J. Res. Natl. Bur. Std., 1966.
70A: p. 277.

3.  Chou, Y.T. and G.T. Sha, Dislocation
energies in anistropic trigonal crystals. Phys. Stat. Sol. A, 1971. 6(2):
p. 505-13.

4.  Kronberg, M.L., Plastic deformation of
single crystals of sapphire basal slip and twinning. Acta Metallurgica (pre
1990), 1957. 5: p. 507.

5.  Cannon, R.M. and R.L. Coble, In
"Deformation of Ceramic Materials", in Deformation of Ceramic
Materials, R.C.a.T. Bradt, R. E., Editor. 1974, Plenum, NY. p. 61.

6.  Oishi, Y. and W.D. Kingery, J. Chem. Phys.,
1960. 33: p. 480.

7.  Paladino, A.E. and W.D. Kingery, J. Chem.
Phys., 1962. 37: p. 957.

8.  Cannon, R.M. 1971, Stanford.

9.  Westbrook, J.H., Rev. Hautes Temper. et
Refract., 1966. 3: p. 47.

10.  Folweiler, R.C., Creep behaviour of
pore-free polycrystalline aluminium oxide. Journal of Applied Physics,
1961. 32: p. 773-778.

11.  Roberts, E.W. and J.P. Roberts, Bull. Soc.
Fr. Ceram., 1967. 77: p. 3.

12.  Warshaw, S.I. and F.H. Norton, Deformation
behaviour of polycrystalline alumina oxide. Journal of American Ceramic Society,
1962. 45: p. 479-486.

13.  Vishnevskii, I.I., A.E. I., and N.D.
Talyanskaya, Diffusion creep of corundum. Fiz. Tverd. Tela., 1971. 13:
p. 3446-9.

14.  Beauchamp, E.K., G.S. Baker, and P. Gibbs, WADD
Rept. 1961.

15.  Coble, R.L. and W.D. Kingery, Effect of
porosity on physical properties of sintered alumina. Journal of American
Ceramic Society, 1956. 39: p. 377-85.

16.  Stavrolakis, J.A. and F.H. Norton, Measurement
of the torsion properties of alumina and zirconia at elevated temperatures.
J. Am. Ceram. Soc., 1950. 33: p. 263-73.

17.  Rossi, L.R. and W.G. Lawrence, Elastic
properties of oxide solid solutions: System Al2O3-Cr2O3.
J. Am. Ceram. Soc., 1970. 53: p. 604-8.

18.  Yevtushchenko, L.A. and R.Z. Levitin, Fiz.
Metal. Metalloved, 1961. 12: p. 155.

19.  Burton, B., Private communication.
1975.

20.  Walters, I.C. and R.E. Grace, Self
diffusion of 15Cr in single crystals of Cr2O3.
Journal of Applied Physics, 1965. 36: p. 2331-32.

21.  Hagel, W.C. and A.U. Seybolt, J.
Electrochem. Soc., 1961. 108: p. 1146.

22.  Lindner, R. and A. Akerstrom, Z. Phys. Chem.
N.F., 1956. 6: p. 162.

23.  Hagel, W.C., Anion diffusion of a-Cr2O3. Journal of American Ceramic Society, 1965. 48:
p. 70-75.

24.  Anderson, O.L., et al., Some elastic
constant data on minerals relevant to geophysics. Rev. Geophysics, 1968. 6:
p. 491-529.

25.  Phillips, B. and A. Mann, J. Phys. Chem.,
1960. 64: p. 1452.

26.  Handbook of Physics and Chemistry. 54
ed. 1973?check title shown 2 ways chap 10, Cleveland, Ohio, 44128: Chemical
Rubber Co., 18901, Cranwood Parkway,.

27.  Chang, R.H. and J.B.J. Wagner, Direct-current
conductivity and iron tracer diffusion in hematite at high temperatures.
Journal of American Ceramic Society, 1972. 55: p. 211-13.

28.  Crouch, A.G., High-temperature
deformation of polycrystalline Fe2O3. Journal of
American Ceramic Society, 1972. 55: p. 558-63.

29.  Hagel, W.C., Oxygen-ion diffusion in
hematite. Trans. AIME, 1966. 236: p. 179.

30.  Lindner, R., S. Anstrurndal, and A.
Akerstrom, Acta Chem. Scand., 1952. 6: p. 468.

31.  Hay, K.A., A.G. Crouch, and R.T. Pascoe. in International
Conference on Physical Metallurgy of Reactor Fuel Elements. 1973.

32.  Johnson, D.L., quoted by Hay et al. 
1973. 1973?

33.  Channing, D.A. and M.J. Graham, A study
of iron oxidation processes by Mossbauer spectroscopy. Corrosion Sci.,
1972. 12: p. 271-89.

34.  Kingery, W.D., D.C. Hill, and R.P. Nelson, Oxygen
mobility in polycrystalline NiCr2O3 and a-Fe2O3. Journal of American Ceramic Society, 1960. 43:
p. 473-76.

35.  Izvekov, V.I., N.S. Gobunov, and A.A.
Babad-Zakhrapin, Fiz. Met. Metall., 1962. 14: p. 195.

<Back to Top>
