Repository: thayer/defmech-website

File: chapter_7.htm
CHAPTER 7

CHAPTER 7

NON-FERROUS
ALLOYS: NICHROMES,
T-D NICKELS AND NIMONICS

7.1

General Features of the Deformation of Nickel-Based Alloys

7.2
Origins of the data 
for Nickel-Based Alloys

Solution-strenghtened nickel: the nichromes

Dispersion-strengthened nickel: nickel-thoria and nickel-chromium-thoria alloys

Nickel-based 
superalloys: MAR-M200

References for Chapter 7

UP TO this
point we have considered only pure metals.  Although such maps are instructive,
they are rarely useful for engineering design:  even the simplest alloys are
more complicated. In the first place, important physical constants such as the
diffusion coefficients and moduli are changed by alloying. And alloying
introduces new microscopic processes which oppose dislocation motion: solution
strengthening, precipitation hardening and dispersion hardening. Their
influence on the rate equations was discussed in Chapter 2, and can be seen in
the maps presented here.

It
is impractical to give a complete treatment of the deformation of alloys.
Instead we shall consider six alloys based on nickel: two nichromes, deriving
their strength from a solid solution of chromium: a Ni-ThO2
alloy exemplifying dispersion harden­ing; two Ni-Cr-ThO2
alloys which combine solution and dispersion hardening; and MAR-M200, a
nickel-based superalloy which combines solution, dispersion and
precipitation hardening.

We
have chosen these because they illustrate many of the effects of alloying, and
are sufficiently well characterized that maps for them can be constructed. They
are shown in Figs. 7.1, 7.2 and 7.4 to 7.9.  The parameters used to compute
them are listed in Table 7.1; those for pure nickel are included for
comparison.  Ferrous alloys are described in Chapter 8.

7.1 GENERAL FEATURES OF THE
DEFORMATION OF NICKEL-BASED ALLOYS

<Back to Top>	

The
various influences of alloying on deformation maps are best seen by comparing
the maps of this chapter with those for pure nickel, of the same grain size,
shown in Figs. 1.2 and 4.4.

A
solid solution, illustrated by the nichromes (Figs. 7.1 and 7.2) raises the
yield strength.  The effect is masked by work-hardening in Fig. 1.2, but
becomes clearer if Fig. 7.1 is compared with Fig. 4.4.  The solute slows power-law
creep throughout the field: the 10% nichrome creeps roughly 10 times more
slowly than pure nickel, at a given stress and temperature; and the 20%
nichrome creeps almost 3 times slower still.  There is an influence on
diffusional flow, too:  the diffusion coefficients are changed (Fig. 7.3) and
the solute can exert a drag on the grain boundary dislocations which are the sinks
and sources of matter during diffusional flow.  (This last effect is discussed
further in Chapter 17, Section 17.3, but is not included here.)  The relatively
larger retardation of power-law creep causes the power-law creep
field to shrink and that of diffusional flow to expand relative to pure nickel.

A
dispersion also raises the yield strength.  The maps for thoriated nickel and
nichromes (Figs. 7.4, 7.5, 7.6 and 7.7) are for recrystallized material, and
are properly compared with Fig. 4.4 for pure nickel.  The yield strength is
found to relate directly to the particle spacing 
l through
the Orowan formula (Wilcox and Clauer, 1969) [1]:

The most
striking difference, however, is the retardation of power-law creep,
which is 10-2 to 10-3 times slower than in
pure nickel at the same stress and temperature.  Both the dispersion and the
solid solution influence diffusional flow also (Chapter 17, Section 17.3) but to
a lesser extent, so that the field of power-law creep shrinks
dramatically.

Diffusional
flow, too, is influenced by alloying (Chapter 17, Section 17.3).  A solid
solution reduces the mobility of the grain-boundary dislocations which
are the sinks and sources of matter during diffusional flow, slowing the rate
of creep and changing the stress dependence, particularly when the grain size
is small.  A fine dispersion of particles pins grain-boundary
dislocations, creating a threshold stress τth
below which they cannot move, and no creep is possible.  The expected
change in deformation map is illustrated by Fig. 7.5 for nickel-thoria,
which is based on the same data as Fig. 7.4 but includes a threshold stress, 
τtr, of 2 x l0-5 μ (Chapter 17, eqn. (17.35)).  Such a
threshold may exist for all dispersion-strengthened alloys, but it is
generally small and data for it are meagre.

The combined
effects of a solid solution and a dispersion can be seen, particularly in the
power-law creep field, by a careful comparison of the maps for nichrome
(Figs. 7.1 and 7.2), thoriated nickel (Fig. 7.4) and thoriated nichromes (Figs.
7.6 and 7.7).  The two strengthening methods, acting together, slow creep more
effectively than either one acting alone.  In addition, the dispersion
suppresses dynamic recrystallization.

The
nickel-based superalloy (Betteridge and Heslop, 1974) [2] combine a concentrated solid solution (typically of Cr and Co) with a large volume fraction of the precipitate Ni3(Al,Ti) and a lesser volume fraction of carbides, much of it in grain boundaries.  The maps shown here (Figs. 7.8 and 7.9) are largely based on data for MAR-M200, but their purpose is to illustrate the major features of the superalloys generally.  The yield strength is raised to roughly the ultimate strength of nickel, and power-law creep is drastically slowed.  Very little is known about diffusional flow in the superalloys, but its field of dominance is likely to be large.  Dynamic recrystallization is anticipated at temperatures above those at which the
 γ' precipitate and the M23C6
and M7C3 carbides dissolve.

Fig. 7.1.
Nickel-10 at.% chromium of grain size 100
µm, showing data. The temperature is normalized by the
melting point of pure nickel (1726 K).

Fig. 7.2.
Nickel-20 at.% chromium of grain size 100
µm, showing data.  The temperature is normalized by the
melting point of pure nickel (1726 K).

Fig. 7.3.
Lattice diffusion of nickel and chromium in Ni-Cr alloys of three
compositions, from Monma et al. (1964a) [3]. The temperature is normalized by the melting point of pure nickel (1726 K).

Fig. 7.4.
Nickel 1 vol.% thoria of grain size 100
µm.

Fig. 7.5.
Nickel 1 vol.% thoria of grain size 100
µm
showing the way the map is changed if the dispersion pins grain boundary
dislocations giving a threshold stress 

Fig. 7.6.
Nickel 13.5 wt.% Cr-0.93 vol.% ThO2 of grain size 200
µm, recrystallized.

Fig. 7.7.
Nickel 22.6 wt.% Cr-0.9 vol.% ThO2 of grain size 200
µm, recrystallized.

Fig. 7.8.
MAR-M200 with a grain size of 10 µm,
as cast, showing data from single-crystal samples.

Fig. 7.9. MAR-M200 with
a grain size of 100 µm,
as cast.

7.2 ORIGINS OF THE DATA FOR
NICKEL-BASED ALLOYS

Solution-strengthened
nickel: the nichromes (Figs. 7.1 and 7.2)

<Back to Top>	

The
maps for both Ni-10% Cr (Fig. 7.1) and Ni-20% Cr (Fig. 7.2) are
plotted with the temperature scale normalized to the melting temperature of
pure nickel in order to facilitate direct comparison.  On both, the solidus
temperature is marked.  Shear moduli were calculated from the polycrystal data
for Young's moduli of Benieva and Polotskii (1961) [4], using μ0 = 
(3/8)E0.

Alloying
slows lattice diffusion in these alloys (Monma et al., 1964a) [3] as shown in Fig. 7.3. Table 7.1 lists the diffusion coefficients for both nickel and chromium; in evaluating the rate equations we calculated an effective diffusion coefficient from these, as described in Chapter 2, eqn. (2.27).

We have found no data for boundary or core diffusion in these alloys, and have 
therefore used the same activation energies as for pure nickel, but have 
adjusted the pre-exponentials in the ways outlined below. Gleiter and
Chalmers (1972) [5] point out that boundary diffusion may be either enhanced or reduced by the addition of a solute; the same should apply to dislocation core diffusion.  Because the presence of chromium reduces the rate of lattice diffusion of nickel, we have assumed that boundary diffusion is similarly reduced, and have taken D0B to be 80% of the value for pure nickel.

For
core diffusion there is direct evidence for such a reduction.  Dennison et
al. (1967) [6] find an activation energy for creep at 0.5 TM of 284 kJ/mole (10% Cr) and 309 kJ/mole (20% Cr), which match the activation energies for lattice diffusion.  The location of their data on the map also requires a lower core­diffusion coefficient. Accordingly, we have used 
acD0c = 2 x 10-25
m4/s for 10% Cr and 1 x 10-25 m4/s for
20 Cr.  This reduces the extent of the low temperature creep field compared
with pure nickel, although it still leaves the data of Dennison et al. (1967)
[6] within that field.  A similar reduction is found in the stainless steels and is discussed in Chapter 8.

The
parameters for power-law creep are derived from Monma et al. (1964b)
[7] whose data are plotted on the maps.  Their data agree well with the creep data for commercial Ni-20% Cr of Shahinian and Achter (1959) [8].

Dynamic
recrystallization is observed in monels (Ni-Cu solid solutions) at above
1050°C and strain rates of 10-5 /s (Gandhi and Ashby,
unpublished work).  Similar behaviour is expected in the nichromes and is
indicated as a shaded field.

Dispersion-strengthened
nickel: nickel-thoria and nickel-chromium-thoria alloys (Figs. 7.4
to 7.7)

<Back to Top>	

The maps are based on
creep data reported by Wilcox and Clauer (1969) [1].  Figs. 7.4 and 7.5 show Ni-1 vol.% ThO2; Fig. 7.6 is for Ni-13 wt.% Cr-l vol.% ThO2; and Fig. 7.7 is for Ni-22.6 wt.% Cr-1 vol.% ThO2, all three in the recrystallized state. The creep data of Wilcox and Clauer are plotted on each.  Diffusion coefficients can reasonably be assumed to be the same as those for pure nickel and the Ni-Cr alloys.  Moduli, too, have been set equal to those for nickel and nichrome, although this is less reasonable because, in the worked state, the dispersion-strengthened alloys have a marked texture which lowers the modulus in the rolling direction.

The grain size for
the Ni-1 % ThO2 alloy (d = 0.1 mm) is an estimate made
from published micrographs.  A slightly larger grain size (d = 0.2 mm)
was used for Ni-Cr-ThO2 alloys because the smaller value
incorrectly places much of the creep data in the diffusional flow field (the
high observed stress component of between 6 and 8 indicates power-law creep). 
There are no reports of diffusional flow in thoriated nickel and nichromes. 
The field was calculated using the diffusion coefficients for pure nickel and
for the nichromes described earlier.  The threshold stress shown in Fig. 7.5 is
based on creep data for Cu-Al2O3 and Au-Al2O3
alloys, and on theory, presented in Chapter 17, Section 17.3.

The dislocation glide
field is based on the initial yield stress for the fully recrystallized alloy
(well approximated by the Orowan stress, μ0b/l where l is the spacing of thoria particles). 
The plasticity fields extend to lower stress than do those for the Ni-Cr
alloys because the latter describe the work-hardened state.  The
thoriated alloys show a higher rate of work-hardening, and are normally
used in a work-hardened state, when their low-temperature strength
is higher than of the solid solution alloys.

The thoria particles
in these alloys are stable up to the melting point and completely suppress
dynamic recrystallization.  

Nickel-based
superalloys: MAR-M200 (Figs. 7.8 and 7.9)

<Back to Top>	

MAR-M200
is a nickel-based superalloy strengthened by a solid solution of W, Co
and Cr, and by precipitates of Ni3(Ti,Al) and carbides of the types M23C6 and M7C3. 
A typical composition is given in Table 7.2.  Fig. 7.8 shows a map corresponding
to grain size of 10 µm. On it are
plotted data for single crystal MAR-M200.

TABLE 7.2 Nominal composition
of MAR-M200 in wt.%

Al

Ti

W

Cr

Nb

Co

C

B

Zr

Ni

5.0

2.0

12.5

9.0

1.0

10.0

0.15

0.015

0.05

Bal

Alloying
lowers the melting point substantially (to 1600 K), and raises the shear
modulus slightly (to 80 GN/m2) compared with pure nickel.  Lacking
more complete data, we have taken the coefficient for lattice and boundary
diffusion to be the same as those for high-alloy nichrome.  The dispersion
of Ni3(Al,Ti), superimposed on the heavy solid-solution
strengthening of the W and Cr, gives MAR-M200 (and alloys like it) a
yield strength comparable with the ultimate strength of pure nickel, although
it is less dependent on temperature (Ver Snyder and Piearcey, 1966) [9].  The alloying also reduces greatly the rate of power-law creep, the field of which is based on the data of Webster and Piearcey (1967) [10], Kear and Piearcey (1967) [11] and Leverant and Kear (1970) [12].

These
differences can be seen by comparing Figs. 7.9, for fine-grained MAR-M200
with that for pure nickel of the same grain size (Fig. 1.2).  Precipi­tation
strengthening and solution hardening have raised the yield line, and have
reduced drastically the size of the power-law creep field.  They also
change the rate of diffusional flow (Whittenberger, 1977, 1981) [13, 14] though, since there are no experimental data for MAR-M200, we have made the assump­tion that it occurs at the same rate as it would in Ni-20% Cr alloy (but see Chapter 17, Section 17.3, and Fig. 7.5).

We
are not aware of observations of dynamic recrystallization in MAR-M200,
but above 1000°C the  γ' phase
dissolves, and at a slightly higher temperature the grain boundary carbides do
so also (M23C6 at 1040 to 1095°C; M7C3
at 1095 to 1150°C; Betteridge and Heslop, 1974 [2]).  This means that above 0.9 TM the alloy is a solid solution, and if the data cited earlier for solid solutions can be used as a guide, we would expect dynamic recrystallization.  The shaded field is based on this reasoning.

References for Chapter 7

<Back to Top>	

1.  Wilcox, B.A. and A.H. Clauer, Creep of dispersion-strengthened nickel-chromium
alloys. Met. Sci. J, 1969. 3: p. 26-33.

2.  Betteridge, W.
and J. Heslop,
Nimonic Alloys. 2 ed. 1974: Arnold.

3.  Monma,
K., H. Suto, and H. Oikawa, J. Jap. Inste Met., 1964a. 28: p. 188.

4.  Benieva,
T.Y. and I.G. Polotskii, Fiz. Metalloved., 1961. 12: p. 584.

5.  Gleiter,
H. and B. Chalmers, High-angle grain boundaries. Prog. Mat. Sci., 1972. 16:
p. 1 or 93.

6.  Dennison,
J.P., R.J. Llewellyn, and B. Wilshire, The creep and failure properties of
some nickel-chromium alloys at 600o C. J. Inst. Met, 1967. 95:
p. 115.

7.  Monma,
K., H. Suto, and H. Oikawa, J. Jap. Inst. Met., 1964b. 28: p. 253.

8.  Shahinian,
P. and M.R. Achter, A comparision of the creep-rupture properties of nickel
in air and in vacuum. Trans. AIME, 1959. 215: p. 37-41.

9.  Ver
Snyder, F.L. and B.J. Piearcey, SAE June  74. 1966?: p. 36.

10.  Webster,
G.A. and B.J. Piearcey, An interpretation of the effects of stress and
temperature on the creep properties of a nickel-base superalloy. Met. Sci.
J., 1967. 1: p. 97-104.

11.  Kear,
B.H. and B.J. Piearcey, Tensile and creep properties of single crystals of
the nickel-base superalloy Mar-M200. Trans. Met. Soc. AIME, 1967. 239:
p. 1209.

12.  Leverant,
G.R. and B.H. Kear, 1970. 1: p. 491.

13.  Whittenberger,
J.D., Creep and tensile properties of several oxide dispersion strengthened
nickel base alloys. Met. Trans., 1977. 8A: p. 1155.

14.  Whittenberger,
J.D., Elevated temperature mechanical properties and residual tensile
properties of two cast superalloys and several nickel-base oxide dispersion
strengthened alloys. Met. Trans., 1981. 12A: p. 193.

File: chapter_8.htm
CHAPTER 8

CHAPTER
8

PURE
IRON AND FERROUS ALLOYS

8.1

General Features of the Mechanical Behaviour of Iron and Ferrous Alloys

8.2
Origins of
the Data for Pure Iron and Ferrous Alloys

Pure iron

1% Cr-Mo-V steel

316 and 304
Stainless Steels

References for Chapter 8

THIS
chapter describes maps for pure iron, a low-alloy ferritic steel, and two
stainless steels.  Because it is the basis of all ferrous alloys, pure iron is
treated in more detail than any other material in this book.  Its behaviour is
complicated by two crystal­lographic and one magnetic phase change, but a vast
body of data exists, adequately covering the temperature range from 0.05 TM to 0.9 TM.  This allows the construction of a map
(Fig. 8.1) which, although complicated, gives a reasonably accurate and
complete summary of its mechanical behaviour.

The
steels are treated at a less detailed level. It is impractical here to try to analyse a wide range of steels; not only are there a large number of them, but,
when strength is derived from thermo­mechanical processing, one map properly
describes only one state of heat treatment and mechanical history.  Rather our
aim is to illustrate the broad features that characterize two important classes
of steels which are used at both low and high temperatures (a ferritic 1% Cr-Mo-V
steel, and types 316 and 304 stainless steels).  Many of these features are
common to a range of similar steels—and the illustration of the method and
results may help the reader who wishes to characterize a steel of particular
interest to himself.

The
low-alloy ferritic steels are used for applications where a high strength
at or above room temperature is required.  They are widely used for steam pipes
and turbine casings, where they are required to carry load at temperatures up
to 550°C.  The stainless steels are used over an even wider temperature
range—from 4.2 K (in cryogenic equipment) to over 650°C (in chemical
engineering applications, and in nuclear power plant).  The particular steels analysed
here are typical of their class, after a typical thermomechanical treatment.
The maps for them are based on data presented below, and on the parameters
listed in Table 8.1.

Fig. 8.1. Pure iron of grain
size 100 µm.

Fig. 8.2. Data for pure iron,
divided into blocks and labelled with log10 ()

Fig. 8.3. Creep
  data for pure α-iron, and labelled with the
temperature in °C.

8.1 GENERAL FEATURES OF THE
MECHANICAL BEHAVIOUR OF IRON AND FERROUS ALLOYS

<Back to Top>	

The
map for pure iron (Fig. 8.1) is based on data shown in Figs. 8.2 to 8.6
(Frost and Ashby, 1977) [1].  It is complicated by two crystallographic and one magnetic phase change.  It shows three sections cor­responding to the three allotropic forms of iron:
α, γ and
δ.  At each crystallographic phase
change the strength has a sharp discontinuity, and at the magnetic phase change
its derivative with respect to temperature changes—largely because of similar
changes in the moduli and the diffusion coefficients. But although it is
complicated in this way, the data for iron are extensive, and the map is a good
fit to a large body of mechanical measurements.

The
α-region of the map shows a field
of dislocation-glide in much of which a lattice resistance limits the strain-rate;
a power-law creep field, with core-diffusion important at the low
temperature end; and a field of diffusional flow, with boundary diffusion
important at the low temperature end.

The
creep fields are truncated at 910°C by the phase-change to austenite,
where the field boundaries and the strain-rate contours suffer a sharp
discontinuity.  This is because all the physical properties (lattice parameter,
Burger's vector, modulus, diffusion coefficients, etc.) change sharply here,
and again at the γ-δ phase transformation at 1381°C; the most
important change is that of a factor of about 100 in the lattice diffusion
coefficient.

Austenite
shows a field of power-law creep, and a subdivided diffusional-flow
field (for the grain size used here: 0.1 mm).  The regime of
δ-iron shows one of each, neither
subdivided.  Flow in iron is further complicated by the loss of ferromagnetism
at the Curie temperature: 770°C.  This temperature is marked on the map; its
effects are discussed in Section 8.2.

The
problem of properties which depend on the thermomechanical treatment becomes
important with the creep resistant low-alloys ferritic steels such
as the 1% Cr-Mo-V steel described by Fig. 8.7. These alloys derive
most of their strength from precipitation-hardening; small changes in thermo­mechanical history have large effects on the mech­anical behaviour; and
over-ageing in service is an important consideration (Honeycombe, 1980) [2].  It would be useful to know how the field boundaries of the maps move during ageing, but at present there is insufficient experimental data to do more than guess at this. In practice, however, the steel is used in one of a few standard states and is limited in its use to temperatures below 600°C because of oxidation. Ageing in service becomes important only above 550°C, so the map has some general usefulness below this temperature.

The
alloy starts to transform to austenite at about 700°C, and is never used
structurally above this temperature, where its strength would be little better
than that of pure austenite. For completeness we have shown the contours and
field boundaries for pure austenite (though this ignores the small solution-hardening
effect that the alloying elements would exert in the
γ-phase).  It emphasizes the high flow stress and creep
resistance of the dispersion­-strengthened ferrite.  The alloying suppresses
the b.c.c. δ-phase, which therefore
does not appear on the map.

The
map is a tolerable fit to the available data (which are plotted on it), and is
drawn for a grain size close to that of the alloys from which the data came. 
It shows that the diffusional-flow field lies just below the area covered
by the data (one point may lie in this field), and suggests that diffusional
flow could become the dominant mechanism in applications of the alloy at above
450°C if the precipitates do not inhibit the grain boundary acting as sinks and
sources for diffusion (Chapter 17, Section 17.3).

In some ways the f.c.c.
stainless steels (Figs. 8.8 to 8.13) are simpler than the ferritic
steels (Parr and Hanson, 1965) [3].  Both 304 and 316 stainless derive a large part of their strength from solid-solution hardening, a mechanism which is largely unaffected by thermal or mechanical processing.  But, particularly in 316, part of the strength is due to a precipitate of carbides.  Its contribution, too, depends on the previous history of the steel, and may change during the service life.  For that reason, a map for 316 stainless describes the steel in one structural state only: bar-stock in the as-received condition, in the case of the maps shown here.  Strictly, a new map should be constructed for each condition of the steel, though in practice the changes may be slight, and the map shown below gives at least an approximate picture of its
mechanical behaviour.

An alternative form
of map is shown in Figs. 8.10 and 8.13: one with axes of strain-rate and
stress—a more conventional way of presenting creep data.  The data themselves
are shown in these figures (which have been constructed for a grain size of 100
µm, close to that of the specimens from which the data were obtained).  These
plots give a good way of checking the position of field boundaries against
experiments: both show evidence for a transition to diffusional flow at low
stresses and for power-law breakdown at high.

Fig. 8.4. Shear moduli for 
α-iron.

Fig.8.5.
Lattice diffusion data for iron. The data are from: (1) Birchenall and Mehl
(1948) [4]; (2) Birchenall and Mehl (1950) [5]; (3) Buffington et al. (1951) [6]; (4) Gruzin (1952); (5) Zhukhovitskii and Geodakyan (1955) [7]; (6) Golikov and Borisov (1955) [8]; (7) Leymonie and Lacombe (1957, 1958, 1959, 1960) [9-12]; (8) Borg and Birchenall (1960) [13]; (9) Buffington et al. (1961) [14]; (10) Graham and Tomlin (1963) [15]; (11) Amonenko et al (1966) [16]; (12) James and Leak (1966) [17]; (13) Gruzin (1953) [18]; (14) Mead and Birchenall (1956) [19]; (15) Bokshtein et al. (1957) [20]; (16) Gertsriken and Pryanishnikov (1958) [21]; (17) Bokshtein et al. (1959) [22]; (18) Bogdanov (1962) [23]; (19) Sparke et al. (1965) [24]; (20) Staffansson and Birchenall (1961) [25]; and (21) Borg et al. (1963) [26].

Fig. 8.6. Grain boundary
diffusion of iron. The data are from: (1) Borisov et al. (1964) [27]; (2) Guiraldeng and Lacombe (1965) [28]; (3) James and Leak (1965) [29]; (4) Lacombe et al. (1963) [30]; (5) Bokshtein et al. (1959) [22]; and (6) Gertsriken and Pryanishnikov (1959) [31].

Fig. 8.7. A
1% Cr-Mo-V steel, of grain size 100 µm, showing data.

Fig. 8.8. A
stress/temperature map for type 316 stainless steel of grain size 50
µm.

Fig. 8.9. A
stress/temperature map for type 316 stainless steel of grain size 200
µm, showing data.

Fig. 8.10.
A strain-rate/stress map for type 316 stainless steel of grain size 100
µm, showing data.

Fig.8.11. A stress/temperature
map for type 304 stainless steel of grain size 50
µm.

Fig.8.12. A stress/temperature
map for type 304 stainless steel of grain size 200
µm, showing data.

Fig. 8.13. A strain-rate/temperature
map for type 304 stainless steel of grain size 100
µm, showing data.

8.2 ORIGINS OF THE DATA FOR PURE
IRON AND FERROUS ALLOYS

Pure iron (Fig. 8.1)

<Back to Top>	

Fig. 8.1 shows a map
for pure iron with a grain size of 100
µm.
It is based on data plotted in Figs. 8.2 to 8.6, and summarized in Table 8.1.

The crystallographic
data (Burger's vector, b; atomic volume,
Ω)
for α-and
γ-iron are from Taylor and Kagle (1963)
[32].  Those for δ were extrapolated from data for
α.

The modulus at 300 K
and its temperature dependence present special problems for
α-iron.  Single crystals are
elastically anisotropic, so the appropriate average of the single-crystal moduli must first be chosen.  Fig. 8.4 shows various possible choices.  The
moduli c44 and (c11 —c12),
the extremes of the single-crystal shear moduli, were calculated from the
measurements of Dever (1972) [33].  The Voigt and Reuss averages, though closer together, still differ considerably.  The figure also shows the functions of the single-crystal moduli appropriate for the calculation of the energy of a <111> edge (Kedge) and <111> screw (Kscrew) dislocation in
α-iron on a (110) plane, using the
results of Hirth and Lothe (1968) [34].  In what follows, we have used Kscrew.

This figure
illustrates the second problem with α-iron. 
Because of the magnetic transformation at 770°C, the modulus changes with
temperature in a non-linear way (it also influences the diffusion co­efficients—see
below).  Instead of the linear temperature correction to
μ0, which is usually adequate, we
have here used a power-law for
μ,
giving a close approximation to the variation of Kscrew with
temperature (see Table 8.1, note b).  Because the map is plotted on normalized
axes, the anomalous behaviour of Kscrew is not apparent.  It becomes
so when the true stress is plotted: see the line labelled
σs = 0.1 MN/m2
on Fig. 8.1.

The modulus of
γ-iron, and its temperature dependence,
are poorly characterized.  We calculated both from Koster's (1948) [35] measurements of Young's modulus, E, by setting ,
μ = 3E/8.  The modulus of
δ-iron, too, presents a
problem.  A linear extrapolation from paramagnetic
α-iron goes to zero at a temperature below the melting
point.  We have therefore extrapolated the polycrystalline modulus of Fe-3.1% Si (as proposed by Lytton, 1964 [36]) and corrected this to give a screw-dislocation modulus by multiplying it by the ratio of Kscrew (α-iron, 912°C) to
μ (Fe-3.1% Si, 912°C).

Like the moduli, the
diffusion coefficients for iron present special problems.  Data for lattice
diffusion are shown in Fig. 8.5 which illustrates the large, sharp decrease in Dυ when ferrite transforms to
austenite, and the similar increase when this reverts to
δ-iron.  A subtler influence is that of
the magnetic transformation:  diffusion in ferrite does not follow an Arrhenius
law, but is about 3 times larger at 770°C than one would expect by
extrapolation from lower temperatures (and thus has a temperature dependent
activation energy:  Buffington et al., 1961 [14]; Kucera et al., 1974 [37]).  We have used the lattice diffusion coefficients of Buffington et al. (1961) [14] labelled 9 on Fig. 8.3, for both
α-and
γ-iron,
and have assumed, as Fig. 8.5 suggests, that the coefficients for
δ-iron are the same as those for
α-iron.

The discontinuity in
boundary diffusion rates (Fig. 8.6) at the phase boundaries is nothing like as
large as that for lattice diffusion, presumably because the change in grain-boundary
structure is not as profound as the change from a non-close-packed
to a close-packed arrangement of atoms that occurs within the grains.  We
used the coefficients of James and Leak (1965) [29], labelled 3 on Fig. 8.6, which lie broadly through the available data.  The core diffusion parameters, too, are based on their measurements.

The power-law
creep parameters for α-iron (n
and A) and information about core diffusion (acDc) were
obtained by fitting the power-law creep equation to the data plotted in
Figs. 8.2 and 8.3.  For high-temperature creep we have used the value n
= 6.9 of Ishida et al. (1966) [38], which describes all the data reasonably well (Fig. 8.3).  Except near the Curie temperature, the activation energy for high-temperature creep is close enough to that for lattice diffusion for the two to be equated; the anomaly is properly incorporated into the map through the non-linear temperature-dependence of the modulus and the diffusion anomaly described above.

Although there is
little evidence for a low­-temperature creep field for ferrite, experience in
constructing maps for other b.c.c. metals (Chapter 5) indicates that it is
usually present.  The core­ diffusion coefficients are based on the grain ­boundary
data for ferrite (James and Leak, 1965 [29]).  Using these gives the small field shown in Fig. 8.1, and puts almost all the data of Fig. 8.3 into the high-temperature creep field—a result which is consistent with the data.

There are fewer data
for creep of γ-iron than for
α-iron (Fig. 8.2).  The bulk of the
data is due to Feltham (1953) [39] whose data we have used to derive the creep parameters n and A.  In using the map of Fig. 8.1 it should be remembered that the stress is normalized with respect to a different modulus above and below the transformation temperature:

μ(α -Fe, 912°C) = 2.5
x 104 MN/m2

μ(γ -Fe, 912°C) = 4.5
x 104 MN/m2

This normalization conceals the
true magnitude of the discontinuity of strain-rate at 912°C: it is larger
than it appears from Fig. 8.1. The difference in normalizations is shown by the
dashed line of con­stant shear stress 
σs
= 0.1 MN/m2. The strain-rate contours should be displaced
accordingly to give the discontinuity in at constant
σs.

The creep parameters
of δ-iron were set equal to those
for α-iron. We suspect that n
= 6.9 may be a little high, but having no data to guide us, we have used it.

The glide parameters
for α-iron were determined by
fitting the equations for lattice-resistance and obstacle-controlled
glide (eqns. 2.12 and 2.9) to the data shown in Fig. 8.2.

Pure iron shows dynamic recrystallization above 0.7 TM (1000°C). The positioning of
the shaded field is based on data of Wray (1975 a, b; 1976) [40-42] and Wray and Holmes (1975) [43].

1% Cr-M-V steel (Fig.
8.7)

<Back to Top>	

The map shown in Fig.
8.7 describes a particular batch of 1% Cr-Mo-V steel
(CEGB-Universities Collaborative Project, 1974 [44]).  Its composition is given in Table 8.2.  All tests were carried out on forged material after a standard heat treatment designed to give a fine-grained, tempered bainite containing a carbide dispersion.  (The heat-treatment was as follows: soak at 1000°C; furnace cool to 690°C and hold for 70 hours; air cool; reheat and soak in salt bath at 975°C; quench into a second salt bath at 450°C; air cool; reheat to 700 ± 3°C for 20 hours.)

TABLE 8.2 Composition of the steel, wt. %

C

Si

Mn

Ni

Cr

Mo

V

S

P

Fe

0.24

0.29

0.64

0.21

1.02

0.57

0.29

0.10

0.16

bal

The modulus 
μ0 and its temperature were
calculated from data for Young's modulus for the poly­crystalline alloy (CEGB-Universities
Project, 1974 [44]) taking  μ0 ≈
⅜E0.  The elaborate treatment used to describe the modulus of pure ferrite is unnecessary here: the Curie temperature, and the elastic anomalies associated with it, lie above the
α-γ phase transition.

The lattice and boundary
diffusion coefficients are those for pure ferrite.  Though the alloying
elements will change the diffusion coefficient for steady-state mass
transport (Chapter 2, Section 2.4) the effect is slight in a low-alloy
steel, and can be ignored.

The data for dislocation
glide obtained by the CEGB-Universities Project are well described by eqn. (2.9) with a large value of ∆F=
2μb3.  This implies strong
obstacles (presumably the carbides) and a flow stress which, when normalized,
is in­sensitive to temperature or strain-rate (it is probably the Orowan
stress for the carbide dispersion; see Chapter 2, Table 2.1).

The data for power-law
creep are barely adequate for the construction of a map; they are derived from
constant stress data for "Piece 2" of the CEGB­ Universities Project
(1974) [44].  "Piece 4" crept one­third as fast, emphasizing that heat-treatable alloys such as this one are sensitive to slight variations in composition or heat treatment.

The observed activation
energy for creep (250-­370 kJ/mole) lies close to that for self-diffusion.
The observations suggest that core-diffusion is suppressed in this alloy
(see also Chapter 7).  We have suppressed it by reducing the pre-exponential
by a factor of 10: all the data then lie in the high-temperature creep field.

There is no experimental
verification of diffusional flow in this alloy.  The simple treatment of
Chapter 2 (eqn. 2.29)), on which the map is based, suggests that Coble-creep
could become the dominant deformation mode at low strain rates above 450°C. 
But a fine dispersion may suppress diffusional flow (Chapter 17, Section
17.3).  This field may, therefore, lie lower than we have shown it; only
further experiments at low stresses can resolve this point.

316 and 304 Stainless Steels
(Figs. 8.8 to 8.13)

<Back to Top>	

Maps and data for 316 and 304 stainless steels are shown in Figs. 8.8 to 8.13. 
They are based on data which are plotted on the maps themselves, and on the
parameters listed in Table 8.1.  The specifications of the two alloys
allows a certain latitude of composition. The maps are based on published data
derived from three batches of 316 and two of 304; these compositions are listed
in Table 8.3. (Both alloys are also available in a low-carbon specification
designated 316L and 304L, with less than 0.03% carbon. Their properties differ
significantly from those described by the maps shown here.)

The modulus and its
temperature dependence are from Blackburn (1972) [45].  The diffusion coefficients of the components in these alloys are well documented.  Perkins et al. (1973) [46] list both lattice and boundary diffusion data for Fe, Cr and Ni in an alloy with a composition close to that of the two steels.  Strictly, the proper diffusion coefficient for steady-state transport is one based on eqn. (2.27).  While Perkins' data are sufficiently complete to allow this to be calculated, the three major components in the steel diffuse at so nearly equal rates that it is simplest to take the coefficient for the principal component, iron; this choice gives an adequate description of the creep data described below.

Boundary diffusion, too,
should properly be described by a combination of diffusion coefficients. 
Again, we have taken a single coefficient (167 kJ/mole amongst the quoted
values of 150.7 ± 9.6 for Cr, 177 ± 17.2 for Fe and 133.9 ± 8.0 for Ni),
and a pre-exponential that places the coefficient in the centre of the
scattered data.

The power-law creep
parameters were derived from the blocks of data shown in Figs. 8.10 and 8.13. 
A simple power-law does not describe the data very well: much of it was
obtained at high stresses, where the power-law starts to break down.  For
316 (Fig. 8.10) we used a value n = 7.0, which lies between that for the
high-temperature, low-stress data of Garofalo et al. (1963) [47] and the low-temperature, high-stress data of Blackburn (1972) [45]: over the range they investigated, n varies from 4 to 10.  Garofalo himself fits his data to a
(sinh β'σs)n' law (eqn. 2.25),
which is more flexible than a power-law but less satisfactory than eqn.
(2.26), for reasons explained in Chapter 2, Section 2.4.  Further, an
activation energy for creep, derived by appropriately replotting the data of
Fig. 8.10, is rather higher than that for diffusion.  The pre-exponential
constant, A, is chosen to match the data of Garofalo et al. at
732°C, and that of Blackburn at 650°C, but because of the discrepancy between
the activation energies for creep and for diffusion, and the indifferent fit of
the data to a power-law, this creep field must be regarded as a first
approximation only.

TABLE 8.3 Composition of the stainless steels (wt.%)

Cr

Ni

Mo

C

Si

Mn

P

S

N

Ti

Al

B

AISI 316

Nominal
  316, Parr and Hanson (1965)

16-18

10.14

2.0-3.0

0.08

  max

1.0

  max

2.0 max

0.045 max

0.03 max

—

—

—

—

Blackburn
  (1972)

17.8

13.6

2.4

0.05

0.04

1.7

0.01

0.02

0.04

0.003

0.026

<0.005

Garofalo
  et al. (1963)

18

11.4

2.15

0.07

0.38

1.94

0.01

0.006

0.05

—

0.003

—

Challenger and 

  Moteff (1973)

18.16

13.60

2.47

0.086

0.52

1.73

0.01

0.006

0.05

<0.005

<0.005

<0.005

AISI 304

Nominal
  304, Parr

  and Hanson (1965)

18-20

8.0-12.0

0.08 max

1.0 max

2.0 max

0.045 max

0.03 max

—

—

—

—

—

Blackburn
  (1972)

18.4

9.7

0.1

0.007

0.5

0.9

0.02

0.01

0.05

0.013

—

0.0014

Beckitt
  and Gladman

  (1971), (304L)

17.7

9.99

—

0.015

0.31

0.57

—

—

—

—

—

—

The creep of 304
stainless is rather better described by a power-law (Fig. 8.13). The observed
activation energies for creep and for diffusion are very similar; a single
power-law with n = 7.5 describes most of Blackburn's data.  The
alloy studied by Beckitt and Gladman (1971) [48] was 304L—the low­carbon form of 304.  It creeps about an order of magnitude faster than 304, and has a slightly lower yield strength.

The reproducibility of creep data between different experimenters, for
both 316 and 304 steels, using slightly different compositions, is reasonably
good—better than for creep of pure metals.  This evidently results from the
solid-solution alloying which swamps out the effects of trace impurities.

For both 316 and 304
there is experimental evidence for diffusional flow; both Figs. 8.10 and 8.13
show a decrease in the exponent n towards the value unity.  This has
importance in confirming experimentally the position of the field boundary
between the diffusional flow and the power-law creep fields. The
available evidence suggests that the position of the boundary is about right.

For both 316 and 304 the
dislocation glide field is based on eqn. (2.9) with ∆F = 0.5 µb3
and .
The value of  is
chosen so that the yield stress at room temperature is equal to that quoted by
Parr and Hanson (1965) [3]. A higher value of  should be used if
the material is heavily worked.

Both steels show dynamic recrystallization above about 1000°C, at which temperature most carbides have
redissolved. The shaded field is based on the observations of Nadai and Manjoine
(1941) [49] and of Wray, P. J. (1969) [50] J. Apply. Phys. 40, 4018.

References for Chapter 8

<Back to Top>	

1.  Frost, H.J. and M.F. Ashby, Fundamental Aspects of Structural Alloy Design, ed.
R.I.a.W. Jaffee, B. A. 1977: Plenum. 27.

2.  Honeycombe,
R.W.K., Steels, Microstructure and Properties. 1980: Arnold.

3.  Parr,
J.G. and A. Hanson, An Introduction to Stainless Steel., Arnold, Editor.
1965??, ASM.

4.  Birchenall,
C.E. and R.F. Mehl, Self-diffusion in iron. Journal of Applied Physics,
1948. 19: p. 217.

5.  Birchenall,
C.E. and R.F. Mehl, Trans. Met. Soc. AIME, 1950. 188: p. 144.

6.  Buffington,
F.S., I.D. Bakalar, and M. Cohen, Physics of Powder Metallurgy. 1951,
New York: McGraw-Hill. 92.

7.  Zhukhovitskii,
A.A. and V.A. Geodakyan. in Primenenie Radioaktion. Izotroov v Metallurg.
Sb. 34, 267; AEC-tr-3100, Uses of Radioactive Isotopes in Metallurgy Symposium
XXXIV,. 1955?

8.  Golikov,
V.M. and V.T. Borisov. Problems of Metals and Physics of Metals. 1955.
4th Symposium, Consultants Bureau,New York, (1957).

9.  Leymonie,
C., P. Lacombe, and C. Rendu, 1957? 245: p. 1922.

10.  Leymonie,
C. and P. Lacombe, Rev. Met. (Paris), 1958. 55: p. 524.

11.  Leymonie,
C. and P. Lacombe, Metaux (Corrosion-lnd.), 1959? 34: p. 457.

12.  Leymonie,
C., P. Lacombe, and M. (Corrosion-lnd.), 1960? 35: p. 45.

13.  Borg,
R.J. and C.E. Birchenall, Trans. Met. Soc. AIME, 1960. 218: p. 980.

14.  Buffington,
F.S., K. Hirano, and M. Cohen, Self diffusion in iron. Acta Metallurgica
(pre 1990), 1961. 9: p. 434.

15.  Graham,
D. and D.H. Tomlin, Self-diffusion in iron. Philosophical Magazine(
before 1978), 1963. 8: p. 1581.

16.  Amonenko,
V.M., A.M. Blinkin, and I. Ivantsov, Phys. Metals Metallog. U.S.S.R. (English
transl.), 1966. 17(1): p. 54.

17.  James,
D.W. and G.M. Leak, Self-diffusion and diffusion of colbat in alpha and
delta-iron. Philosophical Magazine( before 1978), 1966. 14: p. 701.

18.  Gruzin,
P.L., Izv. Akad. Nauk SSSR Otd. Tekhn. Nauk., 1953? 3: p. 383.

19.  Mead,
H.W. and C.E. Birchenall, Trans. Met. Soc. AIME, 1956. 206: p. 1336.

20.  Bokshtein,
S.Z., S.T. Kishkin, and L.M. Moroz, 1957. 2: p. 2.

21.  Gertsriken,
S.D. and M.P. Pryanishnikov, Vopr. Fiz. Met. i Metalloved.  ?? 1958, Sb.
Nauchn. Rabot. Inst. MetalIofiz. Akad., Nauk Ukr. SSR.

22.  Bokshtein,
S.Z., S.T. Kishkin, and L.M. Moroz, Radioactive Studies of Metal Surfaces.
1959, Moscow, USSR.

23.  Bogdanov,
N.A., Russ. Met. Fuels (English transl.), 1962. 2: p. 61.

24.  Sparke,
B., D.W. James, and G.M. Leak, J. Iron Steel Inst. (London), 1965. 2O3((2)):
p. 152.

25.  Staffansson,
L.I. and C.E. Birchenall. 1961?, AFOSR-733.

26.  Borg,
R.J., D.Y.F. Lai, and O. Krikorian, The diffusion of colbat and iron in pure
delta iron. Acta Metallurgica (pre 1990), 1963. 11: p. 867.

27.  Borisov,
V.T., V.M. Golikov, and G.V. Scherbedinskiy, Fiz. Metal. Metalloved., 1964. 17(6):
p. 881.

28.  Guiraldenq,
P. and P. Lacombe, Measure des coefficients d'autodiffusion intergranulaire
du fer en phase g et
comparision avec l'autodiffusion aux joints de grains du fer a. Acta Metallurgica (pre 1990),
1965. 13: p. 51.

29.  James,
D.W. and G.M. Leak, Grain boundary diffusion of iron, cobalt and nickel in
alpha-iron and of iron in gamma-iron. Philosophical Magazine( before 1978),
1965. 12: p. 491.

30.  Lacombe,
P., P. Guiraldeng, and C. Leymonie. in Radioisotopes in the Physical Science
Industries. 1963. Vienna: IAEA.

31.  Gertsriken,
S.D. and M.P. Pryanishnikov, Issled. po Zharoprochn. Splavam, 1959. 4:
p. 123.

32.  Taylor,
A. and B.J. Kagle, Crystallographic Data on Metal and Alloy Structures.
1963: Dover Publications, Inc.

33.  Dever,
D.J., Temperature dependence of the elastic constants in alpha-iron single
crystals: relationship to spin order and diffusion anomalies. Journal of
Applied Physics, 1972. 43: p. 3293301.

34.  Hirth,
J.P. and J. Lothe, Theory of Dislocations. 1968: McGraw-Hill. 435.

35.  Koster,
W., Metallkde., 1948. 9.

36.  Lytton,
J.L., Influence of ferromagnetic elastic modulus relaxation on the
determination of magnetic specific heat of Fe, Ni, and Co. Journal of
Applied Physics, 1964. 35: p. 2397-2406.

37.  Kucera,
J., et al., Self-diffusion of iron in a-phase
of iron and Fe-Cr alloys. Acta Metallurgica (pre 1990), 1974. 22: p.
135.

38.  Ishida,
Y., C.-Y. Cheng, and J.E. Dorn, Creep mechanisms in alpha iron. Trans.
AIME, 1966. 236: p. 964.

39.  Feltham,
P. 1953. London: Proc. Phys, Soc. Lond.

40.  Wray,
P.J., Tensile failure of austenite iron at intermediate strain rates.
Met. Trans., 1975a. 6A: p. 1379.

41.  Wray,
P.J., Onset of recrystallization during the tensile deformation of austenite
iron at intermediate strain rates. Met. Trans., 1975b. 6A: p. 1197.

42.  Wray,
P.J., Plastic deformation of delta-ferritic iron at intermediate strain
rates. Met. Trans, 1976. 7A: p. 1621.

43.  Wray,
P.J. and M.F. Holmes, Plastic deformation of austenitic iron at intermediate
strain rates. Met. Trans., 1975. 6A,: p. 1189.

44.  CEGB-Universities
Collaborative Project on 1% Cr-Mo-V Steel available from
CERL, Leatherhead,  Surrey. 1974?

45.  Blackburn,
L.D. The Generation of Isochronous Stress Strain Curves. in ASME
Winter Annual Meeting,. 1972. New York: ASME.

46.  Perkins,
R.A., J. Padgett, R. A., and N.K. Tunali, Tracer diffusion of 59Fe and 51Cr
in Fe-17 wt.%Cr-12 wt.%Ni austenitic alloy. Met. Trans., 1973. 4(A):
p. 2535.

47.  Garofalo,
F., et al. in Joint International Conference on Creep. 1963. London:
Inst. Mech. Eng.

48.  Beckitt,
F.R. and T. Gladman, Report No. PROD/PM/ 6041/l/71A. 1971, British
Steel, Special Steels Department.

49.  Nadai,
A. and M.J. Manjoine, High-speed tension tests at elevated
temperatures-Parts II and III. J. Appl. Mech., 194l. 63: p. A-77.

50.  Wray,
P.J., Strain-rate dependence of the tensile failure of a polycrystalline
materials at elevated temperatures. Journal of Applied Physics, 1969(40):
p. 4018-29.

<Back to Top>
