Repository: thayer/defmech-website

File: chapter_9.htm
CHAPTER 9

CHAPTER 9

THE COVALENT ELEMENTS, Si AND Ge

9.1

General Features of the Mechanical Behaviour of the Diamond Cubic Elements

9.2
Data for Silicon and Germanium

References for Chapter 9

FOUR elements crystallize in the diamond cubic
structures: silicon, germanium, α-tin and diamond itself.
It can be thought of as an f.c.c. structure with two atoms associated with each
f.c.c. atom position.  Each atom has four nearest neighbours to which it is
linked by four purely covalent bonds. The low co-ordination makes it a
very open structure, with a low density.  But despite this, the covalent
elements are enormously strong, having a flow strength at which exceeds 
μ/20 at 0 K and which remains high even at 0.5  TM. Their mechanical properties are interesting because
they typify the extreme behaviour associated with pure covalent bonding.

Maps
and data for silicon and germanium are shown in Figs. 9.1 to 9.4.  The parameters
used to compute the maps are listed in Table 9.1.

TABLE
  9.1 The covalent elements

Material

Silicon

Germanium

Crystallographic
  and thermal data

  Atomic
  volume, Ω (m3)

  Burger's
  vector, b (m)

  Melting
  temperature,  TM(K)

2.00 x 10-
  29

  3.83 x 10-
  10

  1687

2.26 x 10-
  29

  3.99 x 10-
  10

  1211

Modulus

  Shear
  modulus at 300 K 
  μ0 (MN/m2)

  Temperature
  dependence of modulus,  

6.37 x 104

-0.078

(a)

(b)

5.20 x 104

-0.146

(g)

(b)

Lattice
  diffusion (normal)

  Pre-
  exponential, D0υ  (m2/s)

  Activation
  energy,  Qυ (kJ/mole)

0.9

496

(c)

7.8 x 10-
  4

287

(h)

Boundary
  diffusion

  Pre-
  exponential, δD0b
  (m3/s)

  Activation
  energy, Qb (kJ/mole)

10-
  l5

  300

(d)

10-
  17

  172

(d)

Core
  diffusion

  Pre-
  exponential, acD0c (m4/s)

  Activation
  energy, Qc (kJ/mole)

10-
  25

  300

(d)

10-
  27

  172

(d)

Power-
  law creep

  Exponent,  n

  Dorn
  constant,  A

5.0

  2.5 
  x 106

(e)

5.0

  1.0 x 108

Obstacle-controlled
  glide

  0
  K flow stress,  

  Pre-exponential, (s-1)

  Activation
  energy, ∆F/μ0b3

—

—

—

—

—

  —

Lattice-resistance-controlled
  glide

  0
  K flow stress,  

  Pre-exponential, (s-1)

  Activation
  energy, ∆F/μ0b3

0.07

1011

0.2

(f)

0.06

1011

  0.2

(f)

(a)  McSkimin
  (1953); Prasad and Wooster (1955);

(b)  McSkimin
  (1959); McSkimin and Andreatch (1964);

(c)  Masters
  and Fairfield (1966);.

  (d)  Estimated
  using Qb=0.6 Qυ and
  δD0b=2bD0υ; 
  δDb=

δD0b exp –(Qb/RT);
  acDc=acD0c exp - (Qc/RT).

(e)  Adjusted
  to fit Myschlyaev et al. (1969). The constant A refers
  to tensile creep; in computing the maps  

  A is used.

  (f)  Adjusted
  to fit the hardness data of Trefilov and Mil'man (1964).

  (g)  Fine
  (1953); McSkimin and Andreatch (1963).

  (h)  Letaw et
  al. (1956).

  (i)  Estimated
  by using the same creep exponent as silicon and 

  fitting the constant A to the data of Gerk (1975); see note
  (e).

9.1
  GENERAL FEATURES OF THE  MECHANICAL BEHAVIOUR OF  THE DIAMOND
  CUBIC ELEMENTS
	<Back to Top>

The mechanical behaviour of Si and Ge is
  dominated by their localized, strongly directional, covalent bonding.  It
  creates an exceptionally large lattice resistance for slip on all slip systems,
  includ­ing the primary system  (Alexander and Haasen, 1968).  The
  result is that the normalized flow strength at below half the melting point is
  larger than that for any other class of solid (except perhaps ice). It is so
  large that, in most modes of loading, covalent elements and compounds fracture
  before they flow.  The hardness test allows the plastic behaviour to be studied
  in a simple way down to 0.2  TM, when fracture becomes a problem here also.

  The localized nature of the bonding has
other consequences: the energy of formation and motion of point defects is
large, so that diffusion (at a given homologous temperature) is slower than in
other classes of solid.  At high temperature ( > 0.6 TM) Si
and Ge show power- law creep, often complicated by an inverse transient
(in creep tests) or a yield drop (in constant strain- rate tests) during
which the dislocation density increases towards a steady state.  This steady
state is rarely reached in the small strains of most published experiments,
although Myshlyaev  et al. (1969) [1] report steady
behaviour in silicon.  We have assumed that steady-state creep can be
described by the rate-equation used in earlier sections for metals (eqn.
(2.21)) and that, at suffici­ently low stresses, diffusional flow (as described
by eqn. (2.29)) will appear . Both creep mechanisms are diffusion-controlled,
and are slow because of the slow rates of diffusion.  Thus, the covalent
elements and the covalently bonded 3-5 and 2-6 compounds, as a
class, are stronger (in terms of the normalized variable 
σs/μ) at all homologous temperatures, than any other class of solid; the
ultimate example, of course, is diamond.  The maps are a tolerably good fit to
the hardness data except below 0.2  TM  (when fracture often occurs round the indenter) and to
the high- temperature (>0.8  TM)  creep data.  At inter­mediate temperatures, the maps
match the creep data less well.  Lower yield point and transient creep data,
some of which are shown on Fig. 9.3, deviate widely from the predicted steady-state behaviour of the maps (as expected) and were ignored in deriving the parameters
used in their construction.

The stress axes of the maps shown in this
chapter have been extended upwards by a factor of 10 compared with the others
in this book.  This is because, for the reasons already given, the data lie at
higher normalized stresses than those for most other materials; and because it
allows us to show where certain pressure- induced phase transformations
would occur in simple compression (using the pressure  that would appear in a
uniaxial compression test).  These phase trans­formations could become
important in hardness tests, when the hydrostatic pressure at yield is roughly
three times larger for the same equivalent shear stress, 
σs.

There is extensive literature on the
mechanical properties of silicon and germanium. The interested reader should
refer to Alexander and Haasen (1968) [2] for a
comprehensive review.

Fig. 9.1. Stress/temperature map for
silicon of grain size 100 
µm. Data are
labelled with log10
().

Fig. 9.2. Strain-rate/stress map for silicon of grain
size 100 µm. Data are labelled with temperature (°C).

Fig.9.3. Stress/temperature map for germanium of grain
size 100 µm. Data are labelled with 
log10().

Fig. 9.4. Strain- rate/stress map for germanium
of grain size 100 
µm. Data are labelled with temperature (°C).

9.2 DATA FOR SILICON AND GERMANIUM

<Back to Top>	

The
modulus and its temperature dependence were calculated from single- crystal
data using:

and the data of McSkimin (1953, 1959)  [3, 4] and
McSkimin and Andreatch (1963, 1964) [5, 6].

Dislocations and slip systems in diamond
cubic crystals have been reviewed by Alexander and Haasen (1968) [2]. Under
normal circumstances, slip occurs on , giving the five independent systems
necessary for polycrystal plasticity.

The low-temperature yield strength (T
< 0.5  TM) is based on the micro- hardness measurements of
Trefilov and Mil'man (1964) [7] corrected
according to Marsh (1964) [8].  In both
cases the temperature dependence of the hardness is less than can be explained
using realistic values of ∆Fp,  and the rate­equation, using the constants of Table
9.1, does not match the measured hardness below 0.2  TM very
well (this may be because fracture occurred at the indenter).

The power- law creep constants for
silicon were fitted to the steady- state single- crystal creep data
of Myshlyaev et al (1969) [1]. In the
range of their measurements they observed an activation energy of between 400
and 520 kJ/mole; that for self­diffusion is 496 kJ/mole (Masters and
Fairfield, 1966) [9] which
therefore provides an approximate description of their results.  The use of a
power- law, too, is an approximation (Fig. 9.2); our values of n =
5 and A = 2.5 x 106 provide the best fit.

We have found no steady- state creep
data for germanium. Brown et al. (1971) [10], studying
transient creep, found an activation energy of around 340 kJ/mole, which is
rather larger than that for lattice diffusion of 287 kJ/mole (Letaw  et al.,
1956) [11].  Useful
information is contained in the high- temperature hardness measurements of
Gerk (1975) [12] and
Trefilov and Mil'man (1964) [7] which are
plotted on Figs. 9.3 and 9.4. Gerk's data suggest a power- law with n
= 3; but because the hot- hardness test does not approach steady-state
conditions, we have fitted the data to a power- law with the same
exponent, n, as that for silicon (namely 5), adjusting the constant A to fit Gerk's data. This choice leads to better agreement with the hardness data of Trefilov and Mil'man (1964) [7] than the
alternative choice of n = 3 suggested by Gerk (1975) [12].

References for Chapter 9	
  <Back to Top>	

1.  Myshlyaev, M.M., V.I. Nikitenko, and V.I.
Nesterenko, Phys. Stat. Sol., 1969. 36: p. 89.

2.  Alexander, H. and P. Haasen, Dislocations
and plastic flow in the diamond structure. Solid State Physics, 1968. 22:
p. 27.

3.  McSkimin, H.J., J. Acoust. Soc. Am., 1959. 31:
p. 287.

4.  McSkimin, H.J., Measurement of elastic
constants at low temperatures by means of ultrasonic waves: data for silicon
and germanium single crystals, and for fused silica. Journal of Applied
Physics, 1953. 24: p. 988.

5.  McSkimin, H.J. and P.J. Andreatch, Elastic
moduli of silicon vs hydrostatic pressure at 25oC and -195.8oC.
Journal of Applied Physics, 1964. 35: p. 2161-65.

6.  McSkimin, H.J. and P.J. Andreatch, Elastic
moduli of germanium versus hydrostatic pressure at 25.0 oC and
-195.8 oC. Journal of Applied Physics, 1963. 34: p.
651-55.

7.  Trefilov, V.I. and Y.V. Mil'man, Soviet
Physics Doklady, 1964. 8: p. 1240.

8.  Marsh, D.M. Plastic flow in glass.
in Proc. R. Soc. 1964.

9.  Masters, B.J. and J.M. Fairfield, Silicon
self-diffusion. Applied Physics Letters, 1966. 8: p. 280.

10.  Brown, D., G. Chaudhari, and P. Feltham, Energy
barriers in high-temperature creep of Ge and LiF single crystals.
Philosophical Magazine( before 1978), 1971. 24: p. 213-16.

11.  Letaw, H., W.M. Portnoy, and L. Slifkin, Self-diffusion
in germanium. Phys. Rev., 1956. 102: p. 636.

12.  Gerk, A.P., Germanium microhardness and
the correlation of indentation creep with dislocation. Philosophical
Magazine( before 1978), 1975. 32: p. 355-65.

File: home.htm
Home

Welcome to 
Deformation-Mechanism Maps Website!

This is the web version of 
Deformation-Mechanism Maps, The Plasticity and Creep of Metals and Ceramics, 
by Harold J Frost, Dartmouth College, USA, and Michael F Ashby, 
Cambridge University, UK. 

Text and images can be viewed chapter by 
chapter.  Quick links to the chapters are provided on the 
left side of this page. You can also get to each chapter page by clicking the 
appropriate links in Table of Contents page.

File: nav.htm
Home

File: table_of_contents.htm
Table of Contents

TABLE OF CONTENTS

Chapter 1 - Deformation Mechanisms 
and Deformation-mechanism Maps

Chapter 2 - Rate-equations

Chapter 3 - Construction of the Maps

Chapter 4 - The f.c.c. Metals: Ni, Cu, Ag, Al, Pb and 
γ-Fe

Chapter 5 - The b.c.c. Transition 
Metals: W, V, Cr, Nb, Mo, Ta, and α-Fe

Chapter 6 - The Hexagonal Metals: 
Zn, Cd, Mg, and Ti

Chapter 7 - Non-ferrous Alloys: 
Nickromes, T-D Nickels and Nimonics

Chapter 8 - Pure Iron and Ferrous 
Alloys

Chapter 9 - The Covalent Elements, 
Si and Ge

Chapter 10 - The Alkali Halides: 
NaCl and LiF

Chapter 11 - The Transition-metal 
Carbides: ZrC and TiC

Chapter 12 - Oxides with the 
Rock-salt Structure: MgO, CaO and FeO

Chapter 13 - Oxides with the 
Flourite Structure: UO2 and ThO2

Chapter 14 - Oxides with the
α-Aluminium Structure: Al2O3, 
Cr2O3 and Fe2O3

Chapter 15 
- Olivines and Spinels: Mg2SiO4 and MgAl2O4

Chapter 16 
- Ice, H2O

Chapter 17 
- Further Refinements: Transient Behaviour: Very High and Very Low Strain Rates; 
High Pressure

Chapter 18 
- Scaling Laws and Isomechanical Groups

Chapter 19 
- Applications of Deformation-mechanism Maps

File: title.htm
DEFORMATION

DEFORMATION-MECHANISM 
  MAPS	

The Plasticity and Creep of Metals and Ceramics

File: Chapter_19.htm (part 2 of 2)
CHAPTER 19
the examples of the lead pipe and turbine blade) increasing the grain size, if
that were possible, would do no good.  We require a strengthening mechanism
which suppresses power-law creep without accelerating diffusional flow.

Doping successfully does
this (Fig. 19.17).  The boxes show that the maximum creep rate is now about 4 x 10-l0/s,
comfortably below the limit required for adequate life.  Further, the dominant
creep mechanism may have been changed by doping: the tops of the boxes now lie
close to the boundary between power-law creep and diffusional flow.

Fig. 19.17 can be used as
a guide for change in filament design.  If the temperature is raised, the
maximum stress on the filament must be reduced—by providing more intermediate supports,
for instance—so that the top of the box remains below the contour of 10-9/s. 
If it does not, failure by creep will occur in less than 1000 hours, and the
life of the lamp will be reduced.

19.6 CASE STUDY:
METAL-FORMING AND SHAPING

The various
regimes of metal-forming and machining can conveniently be presented on a
deformation map.  The result puts the regimes of metal-forming into
perspective, shows the deformation mechanisms underlying each, and gives a
rough idea of the way in which the forming forces change if the rate of the
process, or the temperature at which it is performed, are altered.

Introduction

<Back to Top>	

Strain rates
between 10-12/s and 105/s—a range of 17 decades—are
encountered in engineering practice.  Those associated with metal-forming
and shaping lie at the upper end of this range, between 0.1/s for slow
extrusion and 105/s for fast machining.  The temperatures, too,
cover a wide range.  Cold working is carried out at room temperature.  Warm
working involves temperatures in the creep regime but below those at which
recrystallization will occur.  Hot working requires temperatures above the
recrystallization temperature.  Extrusion involves yet higher temperatures.

The plastic strains
involved in metal-working are often large—of order 1; by comparison the
elastic strains are negligible, and the material can be thought of as reaching
its steady-state flow stress.  For this reason, we plot the regimes of
metal­working onto a steady-state map (we have used copper as an example)
based on data for the ultimate tensile strength.

In the following
sections, the characteristics of a number of metal-forming operations are
discussed.  The data are summarized in Table 19.7.

TABLE 19.7 The conditions of metal-forming

True strain

  range

Velocity range

  (m/s)

Strain rate range

  (s-1)

Temperature range

Reference

Cold working

  (rolling, forging, etc.)

0.1→0.5

0.1→100

1→2
  x 103

Room temperature (slight
  adiabatic heating)

Wire drawing

  (sheet, tube drawing)

0.05→0.5

0.1→100

1→2
  x 104

Room temperature to 0.3 TM
  (adiabatic heating)

Explosive forming

0.05→0.2

10→100

10→103

Room temperature

Bitans and Whitton 

  (1972) [4]

Machining

~ 1

0.1→100

102→105

Room temperature to 0.4 TM
  (adiabatic heating)

Boothroyd (1965) [5]

Warm working

  (rolling, forging, etc.)

0.1→0.5

0.1→30

1→103

0.35→0.5 TM

Hot working

  (rolling, forging, etc.)

0.1→0.5

0.1→30

1→103

0.55→0.85 TM

Higgins (1970) [6]

Extrusion

~ 1

0.1→1

0.1→102

0.7→0.95 TM

Feltham (1956) [7]

Rolling and forging

<Back to Top>	

Rolling and forging are
among the simplest of forming operations (Fig. 19.18).  They can be performed cold
at room temperature (though adiabatic and frictional heating may raise the
temperature a little); warm, in the temperature range 0.3 to 0.5 TM,
too low for recrystallization, but high enough to reduce the forming
forces; or hot, in the temperature range 0.6 to 0.9 TM, the
regime of dynamic recrystallization, when the forming forces are lower still.

Cold working gives
greater precision, and much better surface finish than hot or warm forming. 
The velocities of rolling or forging can be high (as high as 100 m/s) but the
reductions are generally small, giving strain-rates in the range of 0.1
to 103/s (Table 19.7).

Hot working allows larger
reductions and lower roll or forge pressures.  Typical of hot working (Higgins,
1970) [6] is the rolling of steel ingots.  They are preheated
to between 800 and 1250°C (0.65–0.85 TM) and run through
rolls which impose a strain of 0.1 to 0.5 per pass, at velocities of up to 1
m/s.  Forging is carried out at comparable temperatures and speeds. For normal
billet dimensions, the strain-rates are between 1 and 103/s. 
Table 19.8 summarizes forging and extrusion temperatures for copper, aluminium
and lead-based alloys, and for steels. It illustrates that hot rolling
and forging are typically carried out at 0.6–0.8 TM while
extrusion requires higher temperatures: 0.7–0.9 TM.

Although the forces are
higher during warm working, problems of oxidation and scaling are reduced, and
the texture introduced by the forming operation is retained.  Velocities and
strain-rates are listed in Table 19.7; they are much the same as those
for hot working.

Almost all the work done
during a forming operation appears as heat.  The temperature rise in the
workpiece depends on many factors (Johnson and Mellor, 1973 [8]), but it can be large: sufficient to cause a
temperature rise of 0.3 TM.

Fig.
19.18. Rolling. The average strain-rate depends on the reduction in
section t0/t1, on the length of contact with the
rolls, l, and the rolling velocity 
υ. It is given approximately by the expression on the
figure.

Wire, sheet and tube drawing

<Back to Top>	

Fig. 19.19 illustrates a
typical drawing operation.  The wire or sheet is drawn through a lubricated die
at speeds of 0.1 to 100 m/s.  A strain of (typically) 0.05 to 0.5 is imposed as
the metal passes through the die, which is in contact with the wire over a
distance of 1–10 mm, giving strain rates which can exceed 104 /s—rather
higher than those involved in cold rolling.

Wire is usually drawn
cold (though adiabatic and frictional heating can raise the temperature to 0.3 TM).
Refractory metals are the exception: to avoid the ductile-to-brittle transition,
which can lie above room temperature, materials such as tungsten are preheated
to around 600°C (0.25 TM) for wire drawing.

Fig. 19.19. Wire drawing.
The average strain-rate depends on the reduction in diameter, d1/d0,
the contact length l and the velocity 
υ.

High-velocity or explosive forming

<Back to Top>	

Explosive
forming is one of the more recent developments in metal-working. It lends
itself to the making of one, or a few components—often large (such as the end
caps for large pressure vessels) or of difficult materials (high-strength
steels, for example).  Typically an explosive charge is detonated, or an
electrical discharge triggered, below the surface of a liquid which acts as a
transfer medium (Fig. 19.20).  The shock wave presses the material into a
former, at a velocity 
υ,
which depends on the transfer of energy to the workpiece; it is typically 50
m/s.  The time taken for it to do this determines the strain rate, which for
"stand off" charges like that shown in Fig. 19.20, is relatively
small: between 10 and 102 /s. The resulting temperature rise is
slight, perhaps 20°C.

Sometimes the
charge is applied to the surface of the workpiece itself.  The strain-rates
then depend on the rate at which the explosive burns, and can be higher: up to
104 /s (Bitans and Whitton, 1972) [4].

Fig.19.20.
Explosive forming. The average strain-rate is the strain ln (l1/l0),
divided by the time h/υ required
to achieve it. These strain rates are not as large as those often encountered
in machining or wire drawing.

Machining

<Back to Top>	

The highest
strain-rates are encountered during machining. Fig. 19.21 illustrates the
process, which typifies turning, drilling, milling or shaping.  The workpiece
and the cutting tool move with a relative velocity 
υ, removing a chip of width a.
The fundamental process is one of shear. In forming the chip, the material (if
it does not fracture) suffers a shear of order 1 in traversing a distance of
order a. The strain-rate is then: 

It can be very large: surface
velocities during machining range from 0.1 to 100 m/s and the chip thickness is
typically of order 1 mm, giving strain­rates in the range 102 to 105 /s.

At these high
strain-rates, deformation is purely adiabatic (Chapter 17, Section
17.2).  Then the temperature rise is large—as much as 0.4 TM—and
localization of flow, leading to serrated machining chips and a poor surface
finish, can result.

Fig.
19.21. Machining. The highest strain-rates are encountered during
machining.

Extrusion

<Back to Top>	

Working temperatures are highest in
extrusion (Fig. 19.22).  Typically, a ram forces material to flow through a
shaped die, at velocities of between 0.1 and 1 m/s.  The strains involved
are large—of order 1 giving strain-rates of up to 102 /s. The
temperatures (Table 19.8) are in the range of 0.7 to 0.95 TM.

TABLE 19.8 Temperature of hot working and extrusion

Material

Forging
  or hot rolling

Extrusion

Al
  alloys

320→450°C (0.65→0.8 TM)

450→500°C (0.7→0.85 TM)

Cu
  alloys

450→900°C (0.55→0.85 TM)

650→1050°C (0.7→0.95 TM)

Pb
  alloys

100→200°C (0.6→0.8 TM)

200→250°C (0.8→0.9 TM)

Steels

800→1250°C (0.6→0.85 TM)

1100→1300°C (0.75→0.85 TM)

Fig.
19.22. Extrusion. The highest homologous temperatures are encountered during
extrusion.

The use of deformation
maps to display metal-forming conditions

<Back to Top>	

Fig. 19.23 shows the
regime of each forming operation (Table 19.7) plotted onto a map for copper. 
This map is based on the data listed and discussed in Chapter 4, and includes
power-law breakdown.  The low temperature side of the map uses data for
the (true) tensile strength since this approximates most closely the resistance
to plastic flow reached in the large strains of metal-forming .

Fig.
19.23. A steady-state map for copper, based on data for the tensile strength
and steady-state creep, and including power-law breakdown. The regimes of metal
forming are shown, and are contrasted with the regime of the engineering
application of alloys.

Conclusions of the case study

<Back to Top>	

The figure illustrates in
a compact way the regimes of stress, strain rate and homologous temperature
associated with each operation.  Although the map is for copper, it broadly
describes the forming of any f.c.c. metal if the normalized axes 
σs/μ and T/TM are used.  The data for Table 19.7 can be
replotted onto other maps in this book to illustrate forming of b.c.c. or
h.c.p. metals, or their alloys.

The effect of changed
working conditions on forming forces can be seen from the diagram.  In going
from cold working to hot working at the same strain-rate, the shear
strength of the material falls by a factor of more than 4.  If the coefficient
of friction remains constant, then the forming forces and work of forming fall
by the same factor.  Increasing the rate of forming does not change the forces
required for cold work much, but can have a large effect in hot work (a factor
of 100 in rate can double the forces).

As well as the regimes of
metal-working, the figure shows the regime in which engineering alloys
are generally used.  Most structures are designed to last for some years; a
strain-rate in excess of 1% per 1000 hours (3 x 10-8/s) would
certainly be considered excessive.  Structures such as nuclear reactors are
designed to much more rigid specifications, sometimes requiring as little as 1%
strain in 20 years (10-ll/s).  The regime bounded by these
limits is shown as a shaded band on the figure, which includes contours of
strain-rate down to 10-l4/s, a regime of interest to
geologists and geophysicists, and to those concerned with the safe storage of
nuclear waste.

This case study
illustrates why an ability to extrapolate laboratory data is so important. 
Metal-forming operations involve strain-rates which are higher than those
usually used in laboratory tests.  Most structural operations involve strain-rates
which are lower.  The great body of careful laboratory data, not only for
copper but for other metals and alloys, too, lies in the gap between the metal­working
and the structural uses.  To be useful in understanding the processes described
here, it must be extrapolated, often through many decades of strain-rate.

19.7 CASE STUDY:  CREEP IN THE SOUTH POLAR ICE CAP

This is a simple,
geophysical application of the maps. Phenomena such as glacial flow, the creep
deformation of rocks, or the formation of salt domes might be treated in a
similar way.  It illustrates how the maps can be used to identify deformation
mechanisms, even when the stress and temperature vary with position.  A proper
identification is, of course, essential if the phenomenon is to be modelled.

Introduction

Of all the crystalline
materials to be found on the earth's surface in a more or less pure form, ice
is by far the commonest.  The South Polar Ice Cap alone contains some 1015
cubic metres of pure ice; a large glacier might contain 1011 cubic
metres.  Acted on by gravity, much of it is creeping.

Studies are at present in
progress with the ultimate goal of solving the coupled heat and mass-flow
equations which would describe completely the accumulation, flow and attrition
of ice bodies such as the South Polar Ice Cap (e.g. Budd et al., 1971 [9]).  The mechanical movement is complicated: part of
the surface displacement (which can be measured) is due to creep within the
ice; part may be due to sliding at the surface where the ice contacts bedrock. 
To model the creep contribution, the proper constitutive law must be chosen.
This choice is the topic of this case study.

Stresses and temperatures in the Antarctic Ice Cap

<Back to Top>	

The surface temperature
in Antarctica varies with the seasons, reaching a
minimum of about –58°C.  A few tens of metres below the surface, the
temperature ceases to fluctuate with the seasons, and rises slowly to 0°C
at bedrock where the geothermal heat flux is thought to be sufficient to
maintain a film of water.  The elevation of the ice surface has a maximum value
of 4000 m near the centre of the continent, where the rate of snow accumulation
is highest; from this high
  point, the ice sheet
slopes gently outwards for 1000 km or more, before falling steeply to the open
sea.  The ice sheet overlies bed­rock.  Where radar-echo surveying
techniques have been applied, the shape of the underlying terrain is known to
be irregular, with ridges up to 2000 m high separated by broad, deep valleys. 
This complicates the flow of the sheet, which is channelled by these valleys,
at least near its edges.

Reduced to its simplest,
the stress analysis for gravity-driven flow in the ice sheet is shown in
Fig. 19.24.  The gradient in surface height generates a shear stress which
increases linearly with depth, and has the magnitude: 

σs = 
  ρgh sin 
  α	 	

where 
ρ is the density of the ice, g the acceleration
due to gravity, h the distance below the surface and
α the surface gradient.  The gradient
at Byrd Station (α =
2.5 x 10-3)
is broadly typical of the Antarctic plateau; and at this point, the temperature
profile with depth has been measured by making borings.  These measurements,
and the associated stresses, are shown in Fig. 19.25.  The pressure, even under
3 km of ice, is too small to change the mechanical properties
significantly—unlike the situation described in the next case study.

Deformation maps for ice

Ice is remarkably well
studied in the temperature range of interest here: –40°C to 0°C.  The
data and maps are described in Chapter 16.  The grain size in Antarctic polar
ice is known (Gow et al., 1968 [10]): cores drilled at Byrd Station show that near the
surface, where the porosity is considerable, the grains are about 1 mm in
diameter; deeper; (below 200 m) where the porosity has almost vanished, it
increases to about 10 mm.  This is the grain size we need, since almost all the
deformation occurs below this depth.

At these greater depths
the ice has a texture or fabric. (This may be evidence of flow by a mechanism
involving dislocation motion, and supports the conclusion we reach here, that
power-law creep is the dominant deformation mechanism; diffusional flow
is not expected to produce a texture, and may even destroy one).  Given
sufficient data, one could produce deformation maps for plastically anisotropic
materials, though the method is clumsy and we shall not attempt it: it requires
a new map for each direction of shear and each level of texture.  Instead, we
make the considerable approximation of treating the ice as isotropic.

Conclusions of tbe case study

<Back to Top>	

The stress/temperature
profile of the ice cap at Byrd Station, plotted onto a map for ice with a grain
size of 10 mm, is shown in Fig. 19.26.  At bedrock, both the stress and
temperature are at their highest.  The creep strain rate is highest here—about
10-9 /s according to the map—and falls as shown with decreasing
depth.  The important part of the stress temperature profile lies in the power-law
creep field: this is the dominant mechanism of plasticity.  But one must be
careful: if (because, say, of impurities or included dust particles) the ice
elsewhere had a smaller grain size—0.1 mm for example—then the entire Antarctic
ice cap would deform by diffusional flow (Figs. 16.3 and 16.6).

Fig.
19.24. The shear stress in an ice body with a surface gradient
α of 
σs. This leads to the velocity distribution shown. There
may be a velocity discontinuity due to sliding at bedrock.

Fig.
19.25. The temperature and stress distribution in the ice sheet at Byrd
Station, where the total depth of ice is 2.2 km.

Fig.
19.26. A map for ice with a grain size of 10 mm. The stress-temperature profile
of the ice at Byrd Station is plotted onto it. Most of the ice body deforms by
power-law creep.

19.8 CASE STUDY:  THE RHEOLOGY OF THE UPPER MANTLE

This geophysical
application of deformation maps illustrates how large pressures influence the
mechanisms of plastic flow.

Introduction

The continents float on,
and drift in, a thick shell of matter known as the upper mantle.  Acoustic and
petrologic measurements suggest that the most abundant phase in this shell is
olivine, a silicate with the approximate composition (Mg0.9 Fe0.1)2Si04. 
Samples ejected on the earth's surface show pale green, transparent grains with
a size of about 5 mm.  If, as is thought, olivine is the connected phase in the
mantle (though it contains other phases as well), then to a first approximation
flow in the upper mantle might be treated as flow in a layer of pure olivine.

There is considerable
interest in modelling the process by which the continents slowly drift, moving
about 1 cm a year.  As with the ice-flow problem of the last case study,
the stresses and temperatures vary with position, so a complete analysis
requires the simultaneous solution of the differential equations of heat and
mass-flow.  But it is more difficult than the ice problem because the
material properties are less well documented, and because the drift itself must
be driven by convection in the mantle—a phenomenon hard to model.  Any attempt
to do so requires a flow-law describing the mechanical behaviour of
olivine under the conditions found in the mantle.  A deformation map for
olivine gives insight into the proper choice for this law (Stocker and Ashby,
1973 [11]; Ashby and Verrall, 1977 [12]), and allows the effects of pressure to be
investigated.

Pressure, temperature, stress and
strain-rate in the upper mantle

<Back to Top>	

Values of the material
properties and microstructural variables in the upper mantle are uncertain,
and, at best, can only be assigned upper and lower limits. The one exception is
the pressure: the rock densities and the gravitational constants needed to
calculate it as a function of depth are known.  To a sufficient approximation,
it is given by: 

p
= 105 + 3.2 x 104
  ∆	(19.6)	

where p is the pressure in N/m2
and 

∆ is the depth in metres.  (This
identifies the pressure as that due to the atmosphere plus a height 

∆ of rock of average density 3.25 x 103 kg/m3.)

The temperature
distribution is less certain.  An acceptable approximation is arrived at by
combining information about the temperature gradient at the earth's surface
(about 12 K/km) and the melting temperature of certain phases in the mantle,
with seismic data indicating the depths at which phase changes in the upper
mantle and lower mantle occur (indicating a temperature of 1850 K at a depth of
500 km).  The result is the temperature profile, or geotherm: 

T = 300
+ 1580 (1 – exp – (7.6 x 10-6∆))	(19.7)	

when T is the temperature (K).

The magnitude of the
shear stress causing flow in the mantle can be inferred from the external
gravitational potential, and from stress drops during earthquakes (see, for
example, McKenzie, 1968 [13]).  Stresses between 0.1 and 50 MN/m2
encompass all values derived from these two methods although a narrower
range—0.1 to 20 MN/m2—is more likely.  The local stresses, of
course, may be greater than this; but while they are important in the triggering
of earthquakes, they can have little effect on flow on a global scale.

Finally, a limit can be
placed on the strain-rates involved. Continents are known to have drifted
distances of the order of 5000 km in times of order 2 x l08 years. 
If the shear involved occurs in a layer of the upper mantle 200 km or less in
thickness (as is generally supposed) then the strain-rates must be
greater than 10-l5 /s; and direct measurement of current rates
of drift indicate that they are certainly less than 10-l2 /s.

The grain size in the
upper mantle is not known.  Where olivine is found on the earth's surface, the
grains within it have a size between 0.1 and 10 mm, though the process by which
it reached the surface may have altered its structure.

Deformation maps for olivine,
including the effects of pressure

<Back to Top>	

The mechanical properties
of olivine at atmospheric pressure are reviewed in Chapter 15.  In the upper
mantle the pressure is large enough to change most of them seriously: the
lattice is compressed, increasing the moduli and the low-temperature
strength; and (most important) the activation energies for diffusion and for
creep are increased, reducing their rates.  These changes are discussed in
Chapter 17.  To tackle the present problem, they must be included.

The Burger's vector,
molecular volume, and moduli and the strength at 0 K are adequately described
by: 

(19.8)	

Here, K is the
bulk modulus and p the pressure, and the subscript "0" means the
value at room temperature and pressure.  The influence of pressure on diffusion
and creep is included by making the activation energy depend linearly on
pressure: 

(19.9)	

where V* is the activation
volume for diffusion.  The diffusion coefficients depend strongly on these
activation volumes, the values of which are not well established.  Because of
this, the maps for olivine at pressures other than atmospheric may be seriously
in error.

The data listed in Table
19.10 are the best we are able to deduce from the information at present
available.  Maps computed from these and the parameters given in Chapter 15 are
shown in Figs. 19.27 and 19.28. The first is for atmospheric pressure, the
second is for a pressure of 0.1 K0.

TABLE
19.9 summary of limits on conditions in the upper mantle

Material

Range of 
  σs/μ

Range of T/TM

Range of

Range of grain size (mm)

Impure olivine

10-6→6 x 10-4

0.5→9.5

10-15→10-12

0.1→10

Conclusions of the case
study

<Back to Top>	

Guidance in identifying
the dominant flow mechanism in the upper mantle is obtained by plotting the
range of stress, temperature and strain rate given in Table 19.9 onto
deformation maps for olivine.  The reader will quickly convince himself that
olivine, at atmospheric pressure, and with a grain-size of 1 mm or larger
(Figs. 15.1 and 15.3), will flow, under these conditions, by power-law
creep.  Pressure displaces the contours and field boundaries in such a way as
to make this even more certain, as will be illustrated below.

The smallest possible
grain size of olivine in the mantle is, perhaps, 0.1 mm. Fig. 19.27 shows a map
for this material at atmospheric pressure.  The conditions of Table 19.9 are shown
on it as a shaded band: they lie entirely in the field of diffusional flow. 
This, however, is misleading: the pressure in the mantle is far higher than
that of the atmosphere. Fig. 19.28 shows a map for olivine of the same grain
size, but at a pressure p = 0.1 K0, corresponding to a depth of 380
km.  The pressure has raised the yield strength and reduced (by a factor of
about 1000) the rate of creep.  The shaded area now straddles two fields: power-law
creep and diffusional flow.

We conclude that, if the
grain size in the upper mantle is 1 mm or larger, the dominant flow mechanism
is power-law creep.  But if the grain size is 0.1 mm or smaller, an
important contribution is made also by diffusional flow.  We cannot at present
be sure that some new mechanism, such as fluid-phase transport (Stocker
and Ashby, 1973[11]; Ashby and Verrall, 1977 [14]) does not contribute also.  But even allowing for the
wide range of uncertainty in the imposed conditions and in the material
properties—the presumption of power-law creep seems the most reasonable
one.

TABLE19.10 Additional data for olivine

Bulk modulus 

  Pressure dependence 

  Pressure dependence 

  Temperature dependence 

Activation volume 

  Activation volume

K 

  dμ/dp 

  dK/dp

(MN/m2) 

(m3/mole) 

  (m3/mole)

1.27 x 105

  1.8

  5.1

  0.26

6.9 x 10-6

  6.9 x 10-6

(a) 

  (b) 

  (b) 

  (a) 

(c)

(a) Huntington (1958) [15].

  (b) Graham and Barsch
  (1969) [16]; Kamazama
  and Anderson (1969) [17].

  (c) Ashby and Verrall
  (1977) [14]. 

Fig.
19.27. A map for olivine with a grain size of 0.1 mm at atmospheric pressure.

Fig.
19.28. A map for olivine based on the same data as Fig. 19.27, but for a
pressure, p, of 0.1 K0, (1.3 ´ 104 MN/m2), corresponding to a depth of 380 km.
The flow strength at low temperatures has increased by a factor of 1.5, and the
creep-rates have decreased by a factor of about 103.

References for Chapter 19

<Back to Top>	

1.  Hofmann, W., Lead and Lead Alloys.
2nd ed. 1970: Springer.

2.  Hopkins, L.M.T. and C.J. Thwaites, J. Inst.
Met., 1953. 82(181).

3.  Moon, D. and R. Stickler. in Proc.
Second Int. Cony: on the Strength of Metals and Alloys. 1970. Asilomar:
A.S.M.

4.  Bitans, K. and P.W. Whitton, High
strain-rate investigations, with particular reference to stress/strain
characteristics. Int. Mel. Rev, 1972. 17: p. 66-78.

5.  Boothroyd, G., Fundamentals of Metal
Machining. 1965: Arnold. Ch. 2 and 3.

6.  Higgins, R.A., Engineering Metallurgy.
Part II: Metallurgical Process Technology. 1970: English Universities
Press.

7.  Feltham, P., Metal Treatment. 1956.
23: p. 440.

8.  Johnson, W. and P.B. Mellor, Engineering
Plasticity. 1973: Con Nostrand Reinhold.

9.  Budd, W.F., D. Jensen, and U. Radok, ANARE
Report. 1971, Commonwealth of Australia Department of Supply.

10.  Gow, J., H.T. Ueda, and D.E. Garfield,
Science, 1968. 161: p. 1101.

11.  Stocker, R.L. and M.F. Ashby, On the
empirical constants in the Dorn equation. Scripta Met., 1973. 7: p.
115-20.

12.  Ashby, M.F. and R.A. Verrall, Diffusion-accommodated
flow and superplasticity. Acta Metallurgica (pre 1990), 1973. 21: p.
149.

13.  McKenzie, D.P., The History of the
Earth's Crust, ed. R.A. Phinney. 1968, Princeton, N.J: Princeton University
Press.

14.  Ashby, M.F. and R.A. Verrall, Micromechanisms
of flow and fracture and their relevance to the rheology of the upper mantle.
Phil. Trans. R. Soc. Lond., 1978. A288: p. 59-95.

15.  Huntington, H.B., The elastic constants
of crystals. Solid State Physics, 1958. 7: p. 213.

16.  Graham, E.K. and G.R. Barsch, Elastic
constants of single crystal forsterite as a function of temperature and
pressure. Journal of Geophysical Research, 1969. 64: p. 5949-60.

17.  Kamazama, M. and O.L. Anderson, J. Geophys.
Res., 1969. 74: p. 5961.
