Repository: thayer/defmech-website

File: chapter_17.htm (part 2 of 2)
CHAPTER 17
review) that the activation energy for both obstacle and lattice-resistance
controlled glide scales as 
μb3 and the strengths  scale
as μ.  For the b.c.c. metals, for example, the activation energy is close to
0.07 μb3 and the flow stress at absolute zero is close to 0.01 
μ (Table 5.1, Chapter 5).  As already described, both 
μ and b depend on pressure, 
μ increasing more rapidly than b3 decreases.  Pressure,
then, has the effect of raising both the activation energies (∆F) and the
strengths ().

At
absolute zero the shear stress required to cause flow is simply .  Using eqn. (17.39) for the modulus, and neglecting p0,
we find by inserting the above proportionalities into eqn. (2.9) and inverting:

(17.42)

which
has the form of eqn. (17.41), with:

(17.43)	

Values of both dimensionless quantities are listed in
Table 17.6 for variety of materials.  The calculated values range from 2 to 9
compared with the measured coefficient of 6 to 11, but the measurements, of
course, were made at room temperature—about 0.2 TM for many
of the listed materials.  When a correction for this is made (Ashby and Verrall,
1977) [54], closer
agreement is obtained.

There are other contributions to the
pressure-dependence of low-temperature plasticity, but they appear to be
small.  The presence of a dislocation expands a crystal lattice, partly because
the core has a small expansion associated with it (about 0.5
Ω per atom length) and partly because the non-linearity of the moduli
causes any elastic strain-field to produce an expansion (Seeger, 1955 [55]; Lomer,
1957 [56]; Friedel,
1964 [57]).  It is
this second effect which is, in general, the more important.  The volume
expansion per unit volume of uniformly strained material is roughly:

(17.44)	

where 
∆Eel is the elastic energy associated with the
strain-field.  If the activation energy which enters the rate-equations is
largely elastic in origin (as it appears to be) then during activation there is
a small temporary increase in volume, 
∆V.  A pressure further increases the activation energy
for glide by the amount p∆V.  But when this contribution is compared with that
caused by the change in moduli with pressure (eqn. (17.42)) it is found to be
small.  The influence of pressure on the low-temperature plasticity, then, is
adequately described by eqn. (17.41). A pressure of 0.1 K0
roughly doubles the flow strength.

The
effect of pressure on creep

<Back to Top>	

There have been a limited number of creep
tests in which pressure has been used as a variable; they have been reviewed by
McCormick and Ruoff (1970) [58].  Typical
of them are the observations of Chevalier et al. (1967) [59], who
studied the creep of indium under pressure.  When the pressure was switched
between two fixed values the creep-rate changed sharply but reversibly,
returning to its earlier value when the additional pressure was removed.

When creep is glide-controlled, pressure
should influence it in the way described in the last subsection.  When,
instead, it is diffusion-controlled, the main influence of pressure is through
its influence on the rate of diffusion.  Pressure slows diffusion because it
increases the energy required for an atom to jump from one site to another, and
because it may cause the vacancy concentration in the solid to decrease.  The
subject has been extensively reviewed by Lazarus and Nachtrieb (1963) [60], Girifalco
(1964) and Peterson (1968) [61]; detailed
calculations are given by Keyes (1963) [62].

The application of kinetic theory to
self-diffusion by a vacancy mechanism (see, for example, Shewmon, 1963 [63]) gives, for
the diffusion coefficient:

(17.45)	

where 
α is a geometric constant of the
crystal structure, and α is the lattice parameter (weakly dependent on
pressure in the way described by eqn. (17.38)).  The important
pressure-dependencies are those of the atom fraction of vacancies, nυ, and the frequency factor,
Γ.  In a pure, one-component system, a certain atom fraction of vacancies
is present in thermal equilibrium because the energy (∆Gf
per vacancy) associated with them is offset by the configurational entropy
gained by dispersing them in the crystal.  But in introducing a vacancy, the
volume of the solid increases by Vf, and work pVf
is done against any external pressure, p.  A pressure thus increases
the energy of forming a vacancy without changing the configurational entropy,
and because of this the vacancy concentration in thermal equilibrium decreases.
If we take:

∆Gf = 
  
  ∆Gf0
+ pVf ,
	(17.46) 	

where the subscript "0" means "zero
pressure", then:

nυ = exp {-(∆Gf0
+ pVf)/kT}	(17.47)	

A linear increase in pressure causes an exponential
decrease in vacancy concentration.

It is the nature of the metallic bond that
the metal tends to maintain a fixed volume per free electron.  If a vacancy is
created by removing an ion from the interior and placing it on the surface, the
number of free electrons is unchanged, and the metal contracts.  For this
reason, the experimentally measured values of Vf for metals
are small: about Ω0 where 
Ω0 is the atomic volume.  Strongly ionic solids can
behave in the opposite way: the removal of an ion exposes the surrounding shell
of ions to mutual repulsive forces.  The vacancy becomes a centre of
dilatation, and Vf is large: up to Ω0 where 
Ω0 is the
volume of the ion removed.  There are no data for oxides or silicates, but when
the bonding is largely covalent one might expect the close-packed oxygen
lattice which characterizes many of them to behave much like an array of hard
sphere.  Forming a vacancy then involves a volume expansion of 
Ω0, the
volume associated with an oxygen atom in the structure.

There is a complicating factor.  In a
multicomponent system vacancies may be stabilized for reasons other than those
of entropy.  Ionic compounds, for instance, when doped with ions of a different
valency, adjust by creating vacancies of one species or interstitials of the
other to maintain charge neutrality; pressure will not, then, change the
vacancy concentration significantly.  Oxides may not be stoichiometric, even
when pure, and the deviation from stoichiometry is often achieved by creating
vacancies on one of the sub-lattices.  The concentration of these vacancies is
influenced by the activity of oxygen in the surrounding atmosphere, so that the
partial pressure of oxygen determines the rates of diffusion. For these reasons
it is possible that the quantity Vf in eqn. (17.46) could lie
between 0 and Ω0.

The jump frequency, too, depends on
pressure.  In diffusing, an ion passes through an activated state in which its
free energy is increased by the energy of motion, 
∆Gm.  The frequency
of such jumps is:

Γ =
  v exp (–∆Gm/kT), 	(17.48)	

where 
v is the
vibration frequency of the atom in the ground state (and is unlikely to depend
on pressure).  In moving, the ion distorts its surroundings, temporarily
storing elastic energy. If all the activation energy of motion is elastic, then
(by the argument leading to eqn. (17.44)) it is associated with volume expansion,

Vm = 3∆Gm/2μ	 	

per unit volume.  Taking the activation energy for
motion to be 0.4 of the activation energy of diffusion, we find, typically,
Vm =
0.2–0.4 Ω0, where 
Ω0 is the volume of the diffusing ion.  Experimentally, Vm
is a little smaller than this, suggesting that the activation energy is not all
elastic.

Assembling
these results we find:

D = D0(1
– 2p/3K) exp (–pV*/kT)
  ≈ D0
exp (–pV*/kT) 	(17.49)	

where D0 =
α(a0)2v exp – (∆Gf + 
∆Gm)/kT) is the
diffusion coefficient under zero pressure, and:

V* = Vf + Vm for intrinsic diffusion;

V* = Vm  for extrinsic diffusion.

Because experiments are difficult, there
are few measurements of V*, and these show much scatter.  They have been
reviewed by Lazarus and Nachtrieb (1963) [60], Keyes
(1963) [62], Girifalco
(1964) [61], Goldstein et
al. (1965) [64], Brown and
Ashby (1980) [65] and Sammis
and Smith (1981 [66]).  Some
results are summarized in Table 17.7: they lie between 0 and 2Ω0, where 
Ω0 is the
volume of the diffusing ion.

When creep is diffusion-controlled, the
creep-rate should scale as the diffusion coefficient.  The power-law creep
equation (eqn. (2.21)) then becomes:

(17.50)	

where μ and b are
the values at the pressure p.  The diffusional flow equation
(eqn. (2.29)), similarly, becomes:

(17.51)	

where 
Ω is the atomic or ionic volume
at the pressure p.

When pressures are large the creep-rate
depends strongly on pressure: a pressure of 0.1 K0 reduces
the creep rate, typically, by a factor of 10.  The principal contribution is
that of the term involving V*, so that the "activation volume"
for creep, defined by:

should
be close to that for diffusion, V*.  Table 17.7 shows that this is so.

TABLE 17.7
Activation volumes for diffusion and creep

Material

Structure

V*/Ω0
  for diffusion

V*cr/Ω0
  for creep

Pb

f.c.c.

0.8 ± 0.1

0.76

Al

—

1.35

Na

b.c.c.

0.4 ± 0 2

0.41

K

—

0.54

In

h.c.p.

—

0.76

Zn

0.55 ± 02

0.65

Cd

—

0.63

AgBr

Rock salt

1.9 ± 0 5

1.9

Sn

Tetragonal

0.3 ± 0 1

0.31

P

0.5 ± 01

0.4

Data from Lazarus and Nachtrieb (1963), Goldstein et
al. (1965) 

and McCormick and Ruoff(1970).

Incorporation
of pressure dependence into deformation maps

The information summarized above allows
the effect of pressure on material properties to be incorporated into
deformation maps.  The quantities b, 
Ω,
μ are calculated for the given pressure, using eqns. (17.37) to (17.39). 
Diffusion coefficients are corrected for pressure using eqn. (17.49), or
(alternatively) the creep equations are modified to eqns. (17.50) and (17.51). 
Finally, the flow stress for low-temperature plasticity is replaced by that
given in eqn. (17.41). The final Case Study (Section 19.8) shows maps computed
in this way.

References for 
Chapter 17

<Back to Top>	

1.  Ashby,
M.F. and H.J. Frost, The Construction of Transient Maps and Structure Maps.
1976, Cambridge University Engineering Department Report.

2.  Amin,
K.E., A.K. Mukherjee, and J.E. Dorn, A universal law for high-temperature
diffusion controlled transient creep. J.  Mech. Phys. Solids, 1970. 18:
p. 413-29.

3.  Bird,
J.E., A.K. Mukherjee, and J.F. Dorn, Correlations Between High-Temperature
Creep Behaviour and Structure, D.G.a.R. Brandon, A., Editor. 1969, Haifa
University Press, Israel. p. 255-341.

4.  Webster,
G.A., A.P.D. Cox, and J.E. Dorn, Met. Sci.J., 1969. 3: p. 221.

5.  Li,
J.C.M., Acta Metallurgica (pre 1990), 1963. 11: p. 1269.

6.  Alexander,
H. and P. Haasen, Dislocations and plastic flow in the diamond structure.
Solid State Physics, 1968. 22: p. 27.

7.  Gilman,
J.J., Micromechanics of Flow in Solids. 1969: McGraw-Hill.

8.  Finnie, I.
and W.R. Heller, Creep of Engineering Materials. 1959: McGraw-Hill.

9.  Klahn, D.,
A.K. Mukherjee, and J.E. Dorn. in Second International Conference on the
Strength of Metals and Alloys. 1970. Asilomar, California: ASM.

10.  Kocks,
U.F., A.S. Argon, and M.F. Ashby, Prog. Mat. Sci., 1975. 19: p. 1.

11.  Kocks,
U.F., The relation between polycrystal deformation and single-crystal
deformation. Met. Trans., 1970. 1: p. 1121.

12.  Kumar, A.,
F.E. Hauser, and J.E. Dorn, Viscous drag on dislocations in aluminum at high
strain rates. Acta Metallurgica (pre 1990), 1968. 16: p. 1189.

13.  Kumar, A.
and R.C. Kumble, Viscous drag on dislocations at high strain rates in
copper. Journal of Applied Physics, 1969. 40: p. 3475-80.

14.  Wulf, G.L.,
High strain rate compression of titanium and some titanium alloys. Int.
J. Mech. Sci., 1979. 21: p. 713-18.

15.  Zener, C.
and J.H. Holloman, Effect of strain rate upon plastic flow of steel.
Journal of Applied Physics, 1944. 15: p. 22.

16.  Baron,
H.G., J. Iron and Steel Inst., 1956. 182: p. 354.

17.  Backofen,
W.A., in Fracture on Engineering Materials. 1964, A.S.M.: Metals Park,
Ohio. p. 107.

18.  Culver,
R.S., Metallurgical Effects at High Strain Rates, ed. R.e. al. 1973:
Plenum. 519.

19.  Argon,
A.S., in The Homogeneity of Plastic Deformation. 1973, A.S.M.: Metals Park,
Ohio. p. 161.

20.  Staker,
M.R., The relation between adiabatic shear instability strain and material
properties. Acta Met., 1981. 29: p. 683.

21.  Considere,
M., Annls. Ponts Chauss, 1885. 9: p. 574.

22.  Bai, Y.,
Albuquerque Conference on High Strain Rates (to be published). 1981.

23.  Carslaw,
H.S. and J.C. Jaeger, Conduction of Heat in Solids. 1959, Oxford:
Clarendon Press.

24.  Geiger,
G.H. and D.R. Poirier, Transport Processes in Metallurgy. 1973: Addison
Wesley. Ch. 7, P 207, et seq.

25.  Estrin, Y.
and L.P. Kubin, Criterion for thermomechanical instability of low
temperature plastic deformation. Scripta Metallurgica (before 1990), 1980. 14:
p. 1359.

26.  Winter,
R.E., Adiabatic shear of titanium and polymethylmethacrylate.
Philosophical Magazine( before 1978), 1975. 31(4): p. 765-73.

27.  Timothy,
S.P., Personal communication. 1982.

28.  Sargent,
P.M. and M.F. Ashby, A deformation mechanism map for III-IV compound, indium
antimonide. Scripta Metallurgical, 1984. 18(3): p. 219-24.

29.  Doner, M.
and H. Conrad, Deformation mechanism in commercial Ti-50A (0.5 at.%Oeq)
at intermediate and high temperature (0.3-0.6 Tm). Met. Trans.,
1973. 4: p. 2809.

30.  Harding,
J., The temperature and strain rate sensitivity of alpha-titanium.
Archives of Mechanics, 1975. 27: p. 5-6.

31.  Tanaka, K.,
K. Ogowa, and T. Nojima. in IUTAM Symposium on High Strain Rate Deformation.
1978. Springer, NY.

32.  Crossland,
I.G., Low-stress creep of cadmium. Phys. Stat. Sol. A, 1974. 23:
p. 231-5.

33.  Crossland,
I.G. and R.B. Jones, Grain boundary diffusion creep in magnesium. Mat.
Sci., 1977. 11: p. 504.

34.  Crossland,
I.G. Physical Metallurgy of Reactor Fuel Elements, ed. J.E.a.S. Harris, E. C.
1975, London: Metals Society. 66.

35.  Towle, D.J.
1975, University of Sheffield, England.

36.  Burton, B.,
Interface reaction controlled diffusional creep: A consideration of grain
boundary dislocation climb sources. Materials Science and Engineering,
1972. 10: p. 9.

37.  Towle, D.J.
and H. Jones, The creep of alpha-iron at low stresses. Acta Metallurgica
(pre 1990), 1976. 24: p. 399.

38.  Sritharan,
T. and H. Jones, The creep of beta-Colbalt at low stresses. Acta Met.,
1979. 27: p. 1293.

39.  Shewfelt,
R.S.W. and L.M. Brown, High-temperature strength of dispersion-hardened
single cryssitals- I. Experiemntal results. Phil Mag., 1974. 30: p.
1135-45.

40.  Shewfelt,
R.S.W. and L.M. Brown, High-temperature strength of dislocation-hardened
single crystals-II. Theory. Phil. Mag., 1977. 35: p. 945-62.

41.  Lund, R.W.
and W.D. Nix, High-temperature creep of Ni-20Cr-2ThO2 single
crystals. Acta Metallurgica (pre 1990), 1976. 24: p. 469.

42.  Lin, J. and
O.D. Sherby, Res Mechanica, 1981. 2: p. 251.

43.  Gleiter,
H., The mechanism of grain boundary migration. Acta Metallurgica, 1969. 17:
p. 565.

44.  Schober, T.
and R.W. Balluffi, Quantitative observation of misfit dislocation arrays in
low and high angle twist grain boundaries. Phil. Mag., 1970. 21: p.
109-24.

45.  Arzt, E.,
M.F. Ashby, and R.A. Verrall, CUED Report. 1982, Cambridge University.

46.  Ashby,
M.F., On interface-reaction control of Nabarro-Herring creep and sintering.
Scripta Metallurgica (before 1990), 1969. 3: p. 837.

47.  Ashby,
M.F., A first report on deformation-mechanism maps. Acta Metallurgica
(pre 1990), 1972. 20: p. 887.

48.  Ashby, M.F.
and R.A. Verrall, Diffusion-accommodated flow and superplasticity. Acta
Metallurgica (pre 1990), 1973. 21: p. 149.

49.  Huntington,
H.B., The elastic constants of crystals. Solid State Physics, 1958. 7:
p. 213.

50.  Birch, F., Handbook
of Physical Constants. Vol. Memoir 97, Section 7. 1966: The Geological
Society of America.

51.  Richmond,
O. and W.A. Spitzig. Pressure dependence and dilatancy of plastic flow.
in Proc. l5th Int. Congress on Theoretical and Applied Mechanics. 1980.
Toronto: IUTAM.

52.  Spitzig,
W.A., R.J. Sober, and O. Richmond, Pressure dependence of yielding and
associated volume expansion in tempered martensite. Acta Met., 1975. 23:
p. 885.

53.  Spitzig,
W.A., R.J. Sober, and O. Richmond, The effect  of hydrostatic pressure on
the deformation behavior of maraging and HY-80 steels and its implications for
plasticity theory. Trans. Met. Soc. AIME, 1976. 7A: p. 17O3-10.

54.  Ashby, M.F.
and R.A. Verrall, Micromechanisms of flow and fracture and their relevance
to the rheology of the upper mantle. Phil. Trans. R. Soc. Lond., 1978. A288:
p. 59-95.

55.  Seeger, A.,
The generation of lattice defects by moving dislocations, and its
application to the temperature dependence of the flow-stress of FCC crystals.
Phil. Mag., 1955. 46: p. 1194.

56.  Lomer,
W.W., Density change of a crystal containing dislocations. Phil. Mag.,
1957. 2: p. 1053.

57.  Friedel,
J., Dislocations. 1964: Pergamon. 25.

58.  McCormick,
P.G. and A.L. Ruoff, in Mechanical Behaviour of Materials under Pressure,
H.l.D. Pugh, Editor. 1970, Elsevier.

59.  Chevalier,
G.T., R. McCormick, and A.L. Ruoff, Pressure dependence of high-temperature
creep in single crystals of Indium. Journal of Applied Physics, 1967. 38:
p. 3697-3700.

60.  Lazarus, D.
and N.H. Nachtrieb, in Solids under Pressure, W.a.W. Paul, D. M.,
Editor. 1963, McGraw-Hill. p. 43.

61.  Girifalco,
L.A., in Metallurgy at High Pressures and High Temperatures, K.A.H.
Gachneider, M. T. and Parlee, N. A. D., Editor. 1964, Gordon & Breach. p.
260.

62.  Keyes,
R.W., ed. Solids under Pressure. ed. W.a.W. Paul, D. M. 1963,
McGraw-Hill. 71.

63.  Shewmon,
P.G., Diffusion in Solids. 1963: McGraw-Hill. 52.

64.  Goldstein,
J.I., R.E. Hanneman, and R.E. Ogilvie, Diffusion in the Fe-Ni system at 1Atm
and 40 Kbar pressure. Trans. AIME, 1965. 233: p. 813.

65.  Brown,
A.M., The Temperature Dependence of the Vickers Hardness of Isostructural
Compounds. 1980, University of Cambridge.

66.  Sammis,
C.G., J.C. Smith, and G. Schubert, A critical assessment of estimation
methods for activation volume. J. Geophys. Res., 1981. 86,: p.
10707-18.

<Back to Top>
